Repository: cheung-ebuahmet/WISON

# Subcontract Knowledge Base (分包合同知识库)

此目录包含从 `D:\Wison\Subcon_Payments\` 下所有分包合同的二进制文件（.docx / .doc / .pdf）
自动转换而来的 Markdown 文本，供全文搜索使用。

## 转换统计

| 分包 | 文件数 | 失败 |
|------|--------|------|
| 10.1 CCECC Civil Pkg II | 221 | 3 |
| 10.2 TCC Civil Pkg I/III | 230 | 4 |
| 12.1 CCECC MEI Pkg I | 269 | 2 |
| 12.2 TCC MEI Pkg II | 104 | 0 |
| 08 Med. Svc. Agr | 1 | 1 |
| **总计** | **825** | **10** |

> 10 个失败文件均为扫描件/图片型 PDF（MarkItDown 和 pymupdf 均无法提取文本），
> 详见 `_conversion_report.txt`。

### 计量方法 (Measurement Method)
| 文件 | 路径 |
|------|------|
| Civil 计量说明（通用） | `10.1 .../01_General - Subcontractor Pricing Instructions_Rev.A.docx.md` |

File: _Ref/kb/subcon/10.1 CCECC - Civil Pkg II/Contract/Part II Attachments/Attachment 7 - Owner's Special Requirements &Reference/01_Company Codes - Standard Drawings/AGES-Reference/AGES-SP-01-020_Passive Fire Protection for Onshore Facilities - Material and Installation.pdf.md
ADNOC Classification: Internal
THE CONTENTS OF THIS DOCUMENT ARE PROPRIETARY AND CONFIDENTIAL.
ADNOC GROUP PROJECTS
AND ENGINEERING
PASSIVE FIRE PROTECTION
FOR ONSHORE FACILITIES -
MATERIAL AND INSTALLATION
Specification
APPROVED BY:
18/04/2023
NAME: Yaser Saeed Almazrouei
TITLE: Executive Director PC&CS
EFFECTIVE DATE:
A GES-SP-01-020
All parties consent to this document being signed electronically -PC&CS/GP/INT/2023/3802

ADNOC Classification: Internal

GROUP PROJECTS & ENGINEERING / PC&CS DIRECTORATE
| CUSTODIAN  | Group Projects & Engineering / PC&CS  |     |     |     |     |     |
| ---------- | ------------------------------------- | --- | --- | --- | --- | --- |
ADNOC  Specification applicable to ADNOC & ADNOC Group Companies

REVISION HISTORY
|     | PREPARED BY  | REVIEWED BY  | ENDORSED BY  |     | ENDORSED BY  |     |
| --- | ------------ | ------------ | ------------ | --- | ------------ | --- |
REV.
DATE  (Designation/  (Designation/  (Designation / Initial)  (Designation / Initial)
NO
|     | Initial)  | Initial)  |     |     |     |     |
| --- | --------- | --------- | --- | --- | --- | --- |
22-02-2023  1  Vinayak Bhat/Sr.  Kuriakose  Najem Qambar/  Ebraheem Al Romaithi /
|     | Specialist, Civil  | Molelputhenpura /  | VP Group Eng. – GPE  |     | SVP-GPE  |     |
| --- | ------------------ | ------------------ | -------------------- | --- | -------- | --- |
|     |                    | SE- Civil          |                      |     |          |     |

|     |     |     |     |     |     |     |
| --- | --- | --- | --- | --- | --- | --- |
|     |     |     |     |     |     |     |
|     |     |     |     |     |     |     |
|     |     |     |     |     |     |     |

Manur Ajith
Mahesh Pusala/
|     | Shenoy / SE- | SS(C&S) – GPE  |     |     |     |     |
| --- | ------------ | -------------- | --- | --- | --- | --- |
|     | Structural   |                |     |     |     |     |

|     |     |     |     |     |     |     |
| --- | --- | --- | --- | --- | --- | --- |

Group Projects & Engineering is the owner of this Specification and responsible for its custody, maintenance and
periodic update.
In addition, Group Projects & Engineering is responsible for communication and distribution of any changes to
this Specification and its version control.
This specification will be reviewed and updated in case of any changes affecting the activities described in this
specification.

| AGES-SP-01-020  |     |     |     |     |     | Rev. No: 1  |
| --------------- | --- | --- | --- | --- | --- | ----------- |
Page 2 of 23

All parties consent to this document being signed electronically -PC&CS/GP/INT/2023/3802

ADNOC Classification: Internal
INTER-RELATIONSHIPS AND STAKEHOLDERS
The following are inter-relationships for implementation of this Specification:
i. ADNOC Upstream and ADNOC Downstream Directorates; and
ii. ADNOC Onshore, ADNOC Offshore, ADNOC Sour Gas, ADNOC Gas, ADNOC Refining, Fertil,
Borouge, Al Dhafra Petroleum, Al Yasat
The following are stakeholders for the purpose of this Specification:
i. ADNOC PC&CS Directorate
This Specification has been approved by the ADNOC PC&CS is to be implemented by each ADNOC
Group company included above subject to and in accordance with their Delegation of Authority and other
governance-related processes in order to ensure compliance.
Each ADNOC Group company must establish/nominate a Technical Authority responsible for compliance
with this Specification.
DEFINITIONS
“ADNOC” means Abu Dhabi National Oil Company.
“ADNOC Group” means ADNOC together with each company in which ADNOC, directly or indirectly, controls
fifty percent (50 %) or more of the share capital.
“Approving Authority” means the decision-making body or employee with the required authority to approve
Policies and Procedures or any changes to it.
“Business Line Directorates” or “BLD” means a directorate of ADNOC which is responsible for one or more
Group Companies reporting to, or operating within the same line of business as, such directorate.
“Business Support Directorates and Functions” or “Non-BLD” means all the ADNOC functions and the
remaining directorates, which are not ADNOC Business Line Directorates.
“CEO” means chief executive officer.
“Group Company” means any company within the ADNOC Group other than ADNOC.
“Specification” means this specification for “Passive Fire Protection for Onshore Facilities- Material &
Installation”
CONTROLLED INTRANET COPY
The intranet copy of this document located in the section under Group Policies on One ADNOC is the only
controlled document. Copies or extracts of this document, which have been downloaded from the intranet, are
uncontrolled copies and cannot be guaranteed to be the latest version.
AGES-SP-01-020 Rev. No: 1
Page 3 of 23
All parties consent to this document being signed electronically -PC&CS/GP/INT/2023/3802

TABLE OF CONTENTS
GENERAL ...................................................................................................................................... 6
INTRODUCTION .................................................................................................................. 6
PURPOSE ............................................................................................................................ 6
DEFINITIONS AND ABBREVIATIONS ............................................................................... 6
SECTION A - GENERAL ............................................................................................................................ 8
REFERENCE DOCUMENTS ......................................................................................................... 8
INTERNATIONAL CODES AND STANDARDS ................................................................. 8
ADNOC SPECIFICATIONS ................................................................................................. 9
STANDARD DRAWINGS .................................................................................................... 9
OTHER REFERENCES ..................................................................................................... 10
DOCUMENT PRECEDENCE ....................................................................................................... 10
SPECIFICATION DEVIATION / CONCESSION CONTROL ....................................................... 10
DESIGN CONSIDERATIONS / MINIMUM DESIGN REQUIREMENTS ...................................... 10
SECTION B – TECHNICAL REQUIREMENTS ........................................................................................ 11
GENERAL & TECHNICAL DEFINITIONS ................................................................................... 11
SPECIFIC DEFINITIONS: .................................................................................................. 11
GENERAL REQUIREMENTS ...................................................................................................... 12
EXTENT OF FIREPROOFING ..................................................................................................... 13
FIREPROOFING ZONES .................................................................................................. 13
STRUCTURES SUPPORTING EQUIPMENT ................................................................... 13
STEEL PIPE RACK & PIPE SUPPORTS ......................................................................... 13
VESSELS AND EXCHANGERS ....................................................................................... 13
ESD VALVES .................................................................................................................... 13
MATERIALS AND INSTALLATION ............................................................................................ 14
GENERAL .......................................................................................................................... 14
MATERIALS ...................................................................................................................... 14
INSTALLATION ................................................................................................................. 16
REPAIR .............................................................................................................................. 18
WARRANTY ...................................................................................................................... 18
SECTION C – OTHER REQUIREMENTS ................................................................................................ 19
QUALITY PLANS ......................................................................................................................... 19
GENERAL .......................................................................................................................... 19
INSPECTION, TESTING AND REPORTING .................................................................... 19
AGES-SP-01-020 Rev. No: 1
Page 4 of 23
All parties consent to this document being signed electronically -PC&CS/GP/INT/2023/3802

ADNOC Classification: Internal
QUALITY CONTROL AND ASSURANCE ........................................................................ 19
SUB-CONTRACTORS AND SUPPLIERS ................................................................................... 20
MATERIAL CERTIFICATIONS .................................................................................................... 20
DOCUMENTATION / MANUFACTURER DATA RECORDS ...................................................... 20
SECTION D – STANDARD DRAWINGS & DATA SHEETS .................................................................... 22
DATASHEET TEMPLATES ......................................................................................................... 22
STANDARD DRAWINGS............................................................................................................. 22
SECTION E – APPENDICES .................................................................................................................... 23
SPECIFIC REQUIREMENTS FOR ADNOC REFINING ............................................... 23
LIST OF TABLES
TABLE 1 LIST OF ABBREVIATIONS .......................................................................................................... 7
AGES-SP-01-020 Rev. No: 1
Page 5 of 23
All parties consent to this document being signed electronically -PC&CS/GP/INT/2023/3802

GENERAL
Introduction
This specification describes the minimum requirements and provides recommendations for the
materials and application of fireproofing to steel structures for passive fire protection.
The specification shall be read in conjunction with COMPANY HSE document AGES-PH-03-002, Fire
& Gas Detection and Fire Protection System Philosophy, and the passive fire protection system adopted
shall comply with the key aspects specified in it.
Purpose
This specification describes fire proofing material, extent of fireproofing and installation requirements
for the specified duration of protection time against a hydrocarbon fire (pool fire/jet fire).
Definitions and Abbreviations
1.3.1 Definitions
The following defined terms are used throughout this specification:
“[PSR]” indicates a mandatory Process Safety Requirement
“COMPANY” means ADNOC, ADNOC Group or an ADNOC Group Company, and includes any agent
or consultant authorized to act for, and on behalf of the COMPANY.
“CONTRACTOR” means the parties that carry out all or part of the design, engineering, procurement,
construction, commissioning or management for ADNOC projects. CONTRACTOR includes its
approved MANUFACTURER(s), SUPPLIER(s), SUB-SUPPLIER(s) and SUB-CONTRACTOR(s).
“MANUFACTURER” means the Original Equipment Manufacturer (OEM) or MANUFACTURER of one
or more of the component(s) which make up a sub-assembly or item of equipment assembled by the
main SUPPLIER or his nominated SUB-SUPPLIER.
“may” means a permitted option
“shall” indicates mandatory requirements
“should” means a recommendation
“SUB-CONTRACTOR” means any party engaged by the CONTRACTOR to undertake any assigned
work on their behalf. COMPANY maintains the right to review all proposed SUB-CONTRACTORs; this
right does not relieve the CONTRACTOR of their obligations under the Contract, nor does it create any
contractual relationship between COMPANY and the SUB-CONTRACTOR.
“SUPPLIER” means the party entering into a Contract with COMPANY to provide the materials,
equipment, supporting technical documents and/or drawings, guarantees, warranties and/or agreed
services in accordance with the requirements of the purchase order and relevant specification(s). The
term SUPPLIER includes any legally appointed successors and/or nominated representatives of the
SUPPLIER.
“SUB-SUPPLIER” means the sub-contracted SUPPLIER of equipment sub-components software
and/or support services relating to the equipment / package, or part thereof, to be provided by the
AGES-SP-01-020 Rev. No: 1
Page 6 of 23
All parties consent to this document being signed electronically -PC&CS/GP/INT/2023/3802

ADNOC Classification: Internal
SUPPLIER. COMPANY maintains the right to review all proposed SUB-SUPPLIERS, but this right does
not relieve the SUPPLIER of their obligations under the Contract, nor does it create any contractual
relationship between COMPANY and any individual SUB-SUPPLIER.
1.3.2 Abbreviations
The abbreviations used throughout this Specification are shown in Table 1.
Table 1 List of Abbreviations
Abbreviations
FPZ Fire Protection Zone
FSA Fire Safety Assessment
FERA Fire and Explosion Risk Assessment
HSE Health, Safety and Environmental
ISO International Organisation for Standardisation
ITP Inspection and Test Plan
PFP Passive Fire Protection
PQR Procedure Qualification Record
PTW Permit To Work
QC Quality Control
QCR Quality Control Record
QRA Quantitative Risk Assessment
TBC To Be Confirmed
AGES-SP-01-020 Rev. No: 1
Page 7 of 23
All parties consent to this document being signed electronically -PC&CS/GP/INT/2023/3802

ADNOC Classification: Internal
SECTION A - GENERAL
REFERENCE DOCUMENTS
International Codes and Standards
The following Codes and Standards shall form a part of this specification. When an edition date is not
indicated for a Code or Standard, the latest edition in force at the time of the contract award shall apply.
AMERICAN CONCRETE INSTITUTE (ACI)
ACI 216.1M Code Requirements for Determining Fire Resistance of Concrete and
Masonry Construction Assemblies
AMERICAN PETROLEUM INSTITUTE (API)
API 2218 Fireproofing Practices in Petroleum and Petrochemical Processing
Plants
AMERICAN SOCEITY OF TESTING MATERIALS (ASTM)
ASTM A185/A185M Standard Specification for Steel Welded Wire Reinforcement, Plain, for
Concrete
AMERICAN WELDING SOCIETY PUBLICATION (AWS)
AWS D1.1/D1.1M Structural Welding Code
UNDERWRITER’S LABORATORIES, INC. (UL)
UL 1709 Rapid Rise Fire Tests of Protection Materials for Structural Steel
OCCUPATIONAL SAFETY AND HEALTH ADMINISTRATION (OSHA)
Code of Federal Regulations, Title 29
BRITISH STANDARDS (BS)
BS 476 - 20 Fire tests on building materials and structures. Method for
determination of the fire resistance of elements of construction
(general principles)
INTERNATIONAL CODE COUNCIL (ICC)
IBC International Building Code
ADIBC Abu Dhabi International Building Code
AGES-SP-01-020 Rev. No: 1
Page 8 of 23
All parties consent to this document being signed electronically -PC&CS/GP/INT/2023/3802

ADNOC Classification: Internal
EUROCODES (BS EN)
BS EN ISO 9001 Quality Management Systems – Requirements
BS EN ISO 9004 Quality management — Quality of an organization — Guidance to
achieve sustained success
BS EN 1993-1-2 Design of Steel Structures. General rules. Structural fire design
ISO 22899-1 Determination of the resistance to jet fires of passive fire protection
materials — Part 1: General requirements
ADNOC Specifications
The following ADNOC general specifications, as available with respective Group Company and as
applicable to the Project, shall form a part of this specification. When an edition date is not indicated for
a document, the latest edition in force at the time of contract award shall apply.
Concrete Supply and Construction- Specification AGES-SP-01-001
Structural Steel Supply, Fabrication & Erection- Specification AGES-SP-01-002
Structural Design Basis- Onshore Specification AGES-SP-01-003
Anchor Bolts and Grouting - Specification AGES-SP-01-004
Painting and Coating-Specification AGES-SP-07-004
Galvanizing -Specification AGES-SP-07-009
Emergency Shut Down System Philosophy AGES-PH-03-001
Fire & Gas Detection and Fire Protection System Philosophy AGES-PH-03-002
Fire & Gas System Specification AGES-SP-04-003
Fire & Gas Detectors & Devices AGES-SP-04-011
Green Buildings Guidelines AGES-GL-01-003
Basic Engineering Design Data (BEDD) AGES-GL-16-003
Facility layout & Separation Distances Guidelines AGES-GL-03-001
Building Safety Specification AGES-SP-03-004
Identification and Integrity Assurance of HSE Critical ADNOC-COPV6-01
Equipment and Systems
Standard Drawings
The following ADNOC standard drawings, as available with respective Group Company and as
applicable to the Project, shall form a part of this specification. When an edition date is not indicated for
a document, the latest edition in force at the time of contract award shall apply
Concrete and Civil Works - General Notes TBC
Structural Steel - General Notes TBC
AGES-SP-01-020 Rev. No: 1
Page 9 of 23
All parties consent to this document being signed electronically -PC&CS/GP/INT/2023/3802

ADNOC Classification: Internal
Passive Fireproofing Details TBC
Other References
Not applicable.
DOCUMENT PRECEDENCE
The specifications and codes referred to in this Specification shall, unless stated otherwise, be the latest
approved issue at the time of contract award.
It shall be the CONTRACTOR's responsibility to be, or to become, knowledgeable of the requirements
of the referenced Codes and Standards.
The CONTRACTOR shall notify the COMPANY of any apparent conflict between this specification, the
related data sheets, the Codes and Standards and any other specifications noted herein.
Resolution and/or interpretation precedence shall be obtained from the COMPANY in writing before
proceeding with the design/manufacture.
In case of conflict, the order of document precedence shall be:
a. UAE Statutory requirements
b. ADNOC HSE Standards
c. Equipment datasheets and drawings
d. Project Specifications and standard drawings
e. Company Specifications
f. National / International Standards
SPECIFICATION DEVIATION / CONCESSION CONTROL
Any technical deviations to the Purchase Order and its attachments including, but not limited to, the
COMPANY’s General Specifications shall be sought by the CONTRACTOR only through technical
deviation request format. Technical deviation requests require COMPANY’S review/approval, prior to
the proposed technical changes being implemented. Technical changes implemented prior to
COMPANY approval are subject to rejection.
DESIGN CONSIDERATIONS / MINIMUM DESIGN REQUIREMENTS
Refer to Section B of this Specification.
AGES-SP-01-020 Rev. No: 1
Page 10 of 23
All parties consent to this document being signed electronically -PC&CS/GP/INT/2023/3802

ADNOC Classification: Internal
SECTION B – TECHNICAL REQUIREMENTS
GENERAL & TECHNICAL DEFINITIONS
a. The fireproofing protection is necessary for steel support structures where their sudden collapse
due to fire would seriously endanger personnel, lead to the release of large quantities of flammable
products and/or toxic materials, lead to consequences beyond the property limit (including
environmental damage), or endanger major equipment.
b. Fireproofing also serves as cold splash protection in that it offers an effective and well proven
means of protection against severe embrittlement and fractural failure due to refrigerated or
cryogenic liquefied gases escaping to the atmosphere
c. The fireproofing material shall be selected from this specification and shall be as specified on
Project documents.
d. The following can be used as standard fireproofing material.
i. Lightweight vermiculite concrete or normal concrete (Grade 25 FP with light weight aggregate)
for Onshore steel structures.
ii. Epoxy intumescent coating for Onshore steel structures where specified on project drawings.
iii. Epoxy intumescent coating for steel structures on Offshore Islands. Lightweight vermiculite
concrete may be considered where specified on project drawings and approved by COMPANY.
iv. Epoxy intumescent coating for critical control and electric cables.
e. The extent of fireproofing shall be as shown on the design/construction drawings. Fireproofing
details shall be in accordance with COMPANY standard drawings.
Specific Definitions:
FIREPROOFING ZONE (FPZ) A zone where leakage of a flammable product can give
rise to a fire of sufficient intensity and duration to cause
failure of steel supporting structures in the zone.
FLAMMABLE Products which are easily ignited
LIQUID POOL FIRE Combustion of flammable or combustible hydrocarbon
liquid spilled and retained on surface
LIQUID (OR VAPOR) TORCH FIRES The ignition of an aerosol liquid jet (or vapor jet) caused
by the accidental leakage of pressurized liquefied gases
(or vapors).
TOXIC Material that has a capacity to produce injury if it reaches
a susceptible site or sites on or within the body
PASSIVE FIRE PROTECTION(PFP) A coating, cladding, free-standing system, wrapping,
removable jacket, inspection panel, cable transit system,
penetration seal or other such system which in the event
of fire, will provided thermal protection to restrict the rate
at which heat is transmitted to an object to a maximum
allowable temperature in a given time frame.
AGES-SP-01-020 Rev. No: 1
Page 11 of 23
All parties consent to this document being signed electronically -PC&CS/GP/INT/2023/3802

ADNOC Classification: Internal
SECTION FACTOR The section factor is the function of the area of steel
exposed to the fire and the volume of the steel section
(Hp/A i.e. heated perimeter/sectional area). The section
factor and limiting temperature are used to determine
the thickness of protection required.
GENERAL REQUIREMENTS
a. Passive Fire Protection (PFP) is intended to improve the fire resistance of structures that support
pressure vessels, piping and other equipment located in FPZs. PFP is provided by the application
of concrete or other approved protection materials to structural steel supports. PFP offers protection
against the adverse thermal effects of fire for a defined period and a defined degree of exposure.
b. PFP should not be considered as a replacement for active firefighting or lead to relaxation of normal
design requirements (spacing and layout considerations) and precautions in operation and
maintenance.
c. The extent of PFP requirements SHALL [PSR] be established on the basis of a Fire Safety
Assessment executed for the particular plant or unit as per relevant HSE standard.
d. The zones where PFP are required are called Fire Protection Zones (FPZ). The extent of the
fireproofing around equipment and structures SHALL [PSR] be indicated on layout and construction
drawings
e. The severity of the fire shall be based on hydrocarbon pool fires using the fire temperature profile
per UL 1709. The hydrocarbon fire test as defined in UL 1709 is applicable to all PFP systems
applied on steel supports and structures. Refer ISO 22899-1 to determine the performance of PFP
material selected for the protection of structures against credible jet fire scenarios.
f. For steel structures, the required protection time shall be established based on the
recommendations of project specific FSA / FERA / QRA studies for both pool fire and jet fire
scenario. However, the fire exposure resistance time shall be of minimum 2 hours duration when
exposed to a hydrocarbon pool fire and minimum 30 minutes duration when exposed to a jet fire
(as applicable). Longer protection times may be warranted or required depending on the equipment,
function and available firefighting measures.
g. The passive fire protection requirements, fireproofing material properties, fire protection duration
and other performance requirements shall also be in line with AGES-PH-03-002, Fire & Gas
Detection and Fire Protection System Philosophy.
h. Extent of fire proofing for structures supporting equipment, pipes, air coolers, etc. shall be in
accordance with API 2218. Also, the additional requirements as per the outcome of FERA study
shall be applied.
i. For all structures located within the FPZ, steel columns, beams, vertical and horizontal bracing,
connection joints, anchor bolts, etc. shall be fireproofed.
j. Bolted moment connections of shop applied, fireproofed, main pipe racks block-outs should be
fireproofed in the field subsequent to erection.
k. For specific requirements of ADNOC Refinery with regard to fire protection duration and specific
structures requiring fireproofing regardless of FPZ refer Appendix E1.
AGES-SP-01-020 Rev. No: 1
Page 12 of 23
All parties consent to this document being signed electronically -PC&CS/GP/INT/2023/3802

ADNOC Classification: Internal
EXTENT OF FIREPROOFING
Fireproofing Zones
a. Only specific structures and equipment located within a Fire Proofing Zone (FPZ) shall be
fireproofed as identified by HSE.
b. The zones shall be identified early in the engineering phase of the Project.
Structures Supporting Equipment
a. Steel structures supporting equipment located within a FPZ shall be fireproofed in accordance with
API 2218.
b. Stairways, walkways, and platforms designed mainly for live loads and top surfaces of beams
supporting floor plates, gratings, or equipment are normally not fireproofed.
Steel Pipe Rack & Pipe Supports
a. Steel structures supporting overhead piping and located in a FPZ shall be fireproofed in accordance
with API 2218, and CONTRACTOR shall identify such supports/structure in the related structure
drawings.
b. When a pipe rack is within a fire-scenario envelope, fireproofing shall be considered for vertical and
horizontal members, up to and including the first level. If a pipe rack carries piping with a diameter
greater than 150 mm (6 inch), at levels above the first horizontal beam; or if hydrocarbon pumps
are installed beneath the rack, fireproofing shall be considered up to and including the level that is
nearest to a 9m elevation
c. In general, the structure columns, beams and bracings located in FPZ shall be fireproofed from
Base Plate level up to minimum 9.0m Elevation from FFL or level as required by HSE studies.
Vessels and Exchangers
a. The passive fireproofing requirements for skirts and saddles supporting Vessels & Exchangers shall
follow the requirements specified in COMPANY AGES-PH-03-002 - Fire & Gas Detection and Fire
Protection System Philosophy.
ESD Valves
a. The passive fireproofing requirements for ESD valves and associated critical control & power
cables shall follow the requirements specified in COMPANY AGES-PH-03-002 - Fire & Gas
Detection and Fire Protection System Philosophy.
AGES-SP-01-020 Rev. No: 1
Page 13 of 23
All parties consent to this document being signed electronically -PC&CS/GP/INT/2023/3802

ADNOC Classification: Internal
MATERIALS AND INSTALLATION
General
a. The standard fireproofing material is lightweight vermiculite concrete or normal concrete Grade 25
FP. Alternative proprietary system with proven track record may be used. The passive fire protection
material type shall be as shown on the Project specific scope drawings.
b. The extent of fireproofing shall be as indicated on the design drawings.
c. The material requirements shall be read in conjunction with AGES-PH-003-002, Fire & Gas
Detection and Fire Protection System Philosophy, Part 3, Appendix D.
Materials
a. General
i. Lightweight vermiculite concrete or normal concrete shall be used as the fireproofing material
approved by the COMPANY.
ii. Normal Concrete fireproofing shall be of Grade 25FP with light weight aggregate in accordance
with Specification for Concrete Supply & Construction, AGES-SP-01-001. All other
requirements for concrete including protection shall be as per AGES-SP-01-001.
iii. The use of alternative materials shall be subject to an economical evaluation based on life cycle
costs. In case of physical limitation for concrete PFP, or where weight of the fire protection
material is a significant issue, alternative materials may be considered. Climatic conditions
during installation shall be included in the selection of materials and application methods.
iv. Alternatives to above is proprietary epoxy intumescent and sublimating materials (Typical
proprietary systems include intumescent coatings, which expand and form an insulation layer
when the temperature increases and subliming mastic materials).
v. For proprietary PFP systems, an approved primer or substrate shall be applied in accordance
with a certified and proven system from the fireproofing coating MANUFACTURER/SUPPLIER.
vi. Any proprietary cementitious fireproofing system shall incorporate a water repellent and/or seal
coat layer to protect the material from staining and/or ingress of detrimental substances.
Minimum curing period shall be 7 days.
vii. A topcoat shall be applied according to the MANUFACTURER/SUPPLIER’s recommendation
viii. The capacity of the structure to handle the weight of the fire protection system shall be
assessed.
b. Material Performance
i. Shall provide protection for the specified duration for pool fire case and/or jet fire case as
applicable
ii. Shore hardness shall be at least 40 for cementitious material
c. Thickness
AGES-SP-01-020 Rev. No: 1
Page 14 of 23
All parties consent to this document being signed electronically -PC&CS/GP/INT/2023/3802

ADNOC Classification: Internal
i. Thickness of the proprietary lightweight vermiculite concrete fireproofing shall be as per
VENDOR recommendation, however in any case it shall not be less than 35 mm.
ii. Thickness of normal concrete fireproofing shall be 50 mm minimum.
iii. For proprietary intumescent material, the thickness shall be as per VENDOR recommendation
9.2.1 Proprietary PFP Material Properties
a. All type of proprietary materials shall meet the following general requirements:
i. The material shall have a UL 1709 certified design for structural steel members.
ii. Define the end point metal temperature for the fire exposed steel structures. The critical failure
temperature of the protected steel shall be 400°C (750°F) in accordance with BS 476. Also this
shall be in line with AGES-PH-03-002, Fire & Gas Detection and Fire Protection system
Philosophy, Part 3 , Appendix A.
iii. Assess how external inspections will be conducted.
iv. The proprietary fire protection material shall be asbestos free.
v. The system shall not cause corrosion of the steel work when exposed to the expected ambient
conditions.
vi. The toxicity of off-gasses and excessive production of smoke from the fire exposed proprietary
fire protection material shall be assessed.
vii. Proprietary fire protection systems shall be submitted to COMPANY for approval.
viii. If the material does not have a UL 1709 certified design for the specific structural members, an
engineering analysis that demonstrates equivalent protection shall be submitted and will be
subject to approval of the COMPANY.
ix. The PFP material MANUFACTURER shall provide the required thicknesses and reinforcement
systems of fire protection using section factor Hp/A (heated perimeter divided by cross sectional
area) which shall meet the criteria of the BS 476.
x. The system shall have a proven track record, demonstrating durability of at least 15 years under
normal climatic conditions or at least 10 years under hot & humid climates with aggressive
environment (due to the presence of hydrocarbon)
xi. The compatibility of the PFP material with the painting system applied on the steel surface shall
be checked and confirmed by the fireproofing material MANUFACTURER
xii. The CONTRACTOR shall submit the third party certificate (such as BV, DNV, or Lloyd’s
Register) for the Passive Fire Protection system for the specified rating, as per the applicable
standard BS476/UL 1709 for hydrocarbon pool fire or ISO 22899 for jet fire type for COMPANY
approval.
b. Epoxy intumescent fireproofing shall have the following:
i. Primer: Minimum DFT of 75 microns, compatible with fireproofing material. Refer Painting and
Coating Specification AGES-SP-07-004
ii. Intumescent Coating :100% solid, epoxy based, corrosion resistance fire resistive coating for
spray-on application conforming to standard fire test procedures
AGES-SP-01-020 Rev. No: 1
Page 15 of 23
All parties consent to this document being signed electronically -PC&CS/GP/INT/2023/3802

ADNOC Classification: Internal
iii. Topcoat: compatible, aliphatic, polyurethane finishing paint, minimum 50 microns thick, as per
fireproofing MANUFACTURER’s recommendations.
iv. Mesh (where required by MANUFACTURER): Fiberglass Mesh or High Temp Mesh as per
fireproofing MANUFACTURER’s recommendations.
Installation
All application procedures and materials used shall be in strict accordance to the MANUFACTURER‘s
published manuals. Any deviations from these established methods shall be submitted to
CONTRACTOR for approval and COMPANY for review before application on Site. Proprietary PFP
material applicator shall be certified by MANUFACTURER and approved by COMPANY.
9.3.1 General Consideration for Application of Materials
a. Surface Preparation
i. Steelwork surfaces which are to be fireproofed with normal concrete shall be applied with primer
compatible to the type of fireproofing material in accordance with the AGES-SP-07-004 Painting
and Coating specification.
ii. Where alternative fire proofing materials are proposed, the specification for the surface
preparation and painting shall be considered as integral part of this fire protection and details
shall be submitted for approval to COMPANY.
iii. The type of fireproofing material for existing structures where required from HSE studies shall
be agreed with COMPANY. The surface preparation detail procedure shall be developed based
on the type of fireproofing material finalized including the removal of existing painting/surface
coating and application of compatible primer on cleaned surface.
b. Fireproofing supports and mesh reinforcement
i. The Applicator, in accordance with the MANUFACTURER‘s recommendations, shall submit for
approval the detailed procedure for the fireproofing installation, to the CONTRACTOR prior to
commencing work.
ii. Concrete fireproofing shall be reinforced to prevent shrinkage cracks. Mesh reinforcement shall
be wrapped around the steel section and retained firmly by galvanized welded studs, attached
to the steel and galvanized by the steel supplier. Field stud welding requires approval of
COMPANY. The minimum concrete cover for reinforcement wire mesh shall be 25 mm.
iii. For concrete fireproofing, the mesh reinforcement conforming to ASTM A185M shall be
plastified /PV coated galvanized type to ensure the durability of the fire protection against
environmental corrosion. Mesh reinforcement for normal concrete shall be 50 mm x 50 mm x
3.0 mm welded steel mesh fabric
iv. For proprietary fireproofing system, the mesh size and type shall be as per fireproofing
MANUFACTURER/SUPPLIER as specified in the fire rating/duration certification.
c. Top coat
External surface of normal concrete fireproofing shall have protective seal coating or paint system
in accordance with AGES-SP-01-001. Protective seal coating or paint system for proprietary
fireproofing system shall be recommended by the MANUFACTURER/CONTRACTOR and
approved by COMPANY.
AGES-SP-01-020 Rev. No: 1
Page 16 of 23
All parties consent to this document being signed electronically -PC&CS/GP/INT/2023/3802

ADNOC Classification: Internal
d. Accidental damage
Steel columns that are fire proofed with light weight vermiculite concrete and located within 1.5 m
of an access way for vehicles and maintenance equipment shall be protected from damage. The
type of protection proposed shall be submitted for CONTRACTOR/COMPANY approval.
Alternatively, the fireproofing shall be carried out using reinforced concrete Grade 25 FP, in
accordance with the AGES-SP-01-001 from grade level up to a minimum height of 2.0 m
e. Sealing
At all locations where steelwork emerges from fire proofing, the interface shall be sealed to avoid
moisture ingress. Penetrations through fireproofing shall be sealed with a polysulfide or other
approved material. Typically these need replacement every 5 to 10 years and need to be
maintained.
9.3.2 Application methods on steel profile
Depending on the size of steel profile:
For steel profile up to 200 mm depth between
wings/flanges, the SOLID FILL method shall be
used.
For steel Profile above 200 mm depth between
flanges, the FOLLOWING THE PROFILE
method shall be used. The boxed configuration
is not allowed.
9.3.3 Inspection and Testing
a. Inspection and testing shall be carried out in accordance with the site QA/QC procedures provided
by the fireproofing material MANUFACTURER.
b. The applicator shall ensure that all work is inspected at all stages for quality control in respect of
reinforcement strength, coverage, thickness, finish uniformity and application.
c. The applicator shall ensure that all materials meet the service conditions and design requirements.
d. Acceptance of applied thickness shall be based upon random measurements, but in no case shall
be less than the minimum stated within the fireproofing MANUFACTURER‘s application
specification and this document.
AGES-SP-01-020 Rev. No: 1
Page 17 of 23
All parties consent to this document being signed electronically -PC&CS/GP/INT/2023/3802

ADNOC Classification: Internal
Repair
a. Repair of damaged or defective areas shall be accomplished in the same manner as the original
coating as specified in this document and the MANUFACTURER‘s instructions.
b. Repair materials and procedures shall be approved by CONTRACTOR/COMPANY prior to
commencing repair work.
c. Surface finishing of repaired material shall be identical to the finish of the adjacent original approved
application.
Warranty
Warranty of fireproofing system shall be in accordance with COMPANY AGES-PH-03-002. A copy of
the warranty shall be submitted to the COMPANY.
AGES-SP-01-020 Rev. No: 1
Page 18 of 23
All parties consent to this document being signed electronically -PC&CS/GP/INT/2023/3802

ADNOC Classification: Internal
SECTION C – OTHER REQUIREMENTS
QUALITY PLANS
General
a. Quality plans shall address all aspects related to local conditions, such as climatic conditions,
backup facilities, spare parts, transport possibilities, storage facilities, quarries, local
MANUFACTURER/SUPPLIERS, test facilities (field laboratory).
b. Quality Management Systems shall comply with the applicable requirements of BS EN ISO 9001
“Quality Management Systems Requirements” and BS EN ISO 9004, “Quality management –
Quality of an organization – Guidance to achieve sustained success”. Written quality plans and
‐
procedures shall be submitted for COMPANY approval.
c. Materials should be obtained from the same source(s) throughout the work.
Inspection, Testing and Reporting
a. Inspection and Test Plans (ITPs) identifying the tests, frequencies, acceptance criteria, and
responsibilities shall be prepared as part of the quality plan. COMPANY will mark-up
CONTRACTOR ITPs for COMPANY associated monitor, witness or inspection hold points
b. A reporting system of Quality Control Records (QCRs) shall be part of the quality plan.
c. The reporting system shall record all results obtained during the testing.
d. Weather conditions shall be recorded in the quality results.
e. The proposed ITPs and QCRs shall be included in the Quality Plan.
f. Standard forms of inspection and test plans shall be used as a basis for the development of the
ITPs and QCRs supplemented by the requirements of the specifications for the work to be executed.
g. COMPANY reserves the right to make inspections of the source of supply of materials.
h. Prior to supply of any material to site the CONTRACTOR shall obtain COMPANY approval by
submitting necessary documentation such as test certificates, source of supply, date of
manufacture, etc.
Quality Control and Assurance
a. CONTRACTOR shall be solely responsible for quality control of all materials and workmanship.
The quality system shall provide for the planned and systematic control of all quality-related
activities performed during design and construction. Implementation of the quality system shall be
in accordance with the Project Agreement, CONTRACTOR’s approved Quality Manual and Project
Specific Quality plan.
b. CONTRACTOR shall ensure that SUB-CONTRACTORs, SUPPLIERs and MANUFACTURERs
have in place a QA/QC program which clearly establishes the authority and responsibilities of those
responsible for the quality system. Persons performing quality functions shall have sufficient and
well-defined authority to enforce quality requirements that they initiate or identify and to recommend
and provide solutions for quality problems and thereafter verify the effectiveness of the corrective
action.
AGES-SP-01-020 Rev. No: 1
Page 19 of 23
All parties consent to this document being signed electronically -PC&CS/GP/INT/2023/3802

ADNOC Classification: Internal
c. Quality System and Quality Control requirements shall be identified and included in
CONTRACTOR’s Purchase documentation. Based on these requirements, the SUB-
CONTRACTORs, SUPPLIERs and MANUFACTURERs will develop QA/QC programs which shall
be submitted to COMPANY and CONTRACTOR for review and concurrence. The SUB-
CONTRACTOR’s, SUPPLIER’s and MANUFACTURER’s QA/QC programs shall extend to SUB-
SUPPLIERs.
d. CONTRACTOR shall submit certified reports of all tests as soon as the tests are completed
satisfactorily.
e. COMPANY reserves the right to inspect or to conduct a quality audit of materials, installation and
workmanship standards and shall have unrestricted entry to the construction site and to testing
laboratories to witness any or all tests. SUB-CONTRACTORs, SUPPLIERs and
MANUFACTURERs, within 30 days after award but prior to the pre-inspection meeting, shall
provide CONTRACTOR and COMPANY with a copy of its Inspection & Testing Plan for review and
inclusion of any mandatory CONTRACTOR and COMPANY witness or hold points.
f. COMPANY may reject improper, inferior, defective, or unsuitable materials, installation and
workmanship. All materials and workmanship rejected shall be replaced by CONTRACTOR as
directed by the COMPANY.
SUB-CONTRACTORS AND SUPPLIERS
a. CONTRACTOR shall assume unit responsibility and overall guarantee for the works.
b. CONTRACTOR shall transmit all relevant Purchase Order documents including specifications to
his SUB-CONTRACTORs and SUPPLIERs.
c. It is CONTRACTOR’S responsibility to enforce all Purchase Order and Project Specification
requirements on its SUB-CONTRACTORS and SUPPLIERS.
d. CONTRACTOR shall submit all relevant SUB-CONTRACTOR and SUPPLIER engineering data to
COMPANY.
e. CONTRACTOR shall obtain and transmit all SUB-CONTRACTOR and SUPPLIER warranties to
COMPANY.
f. All drawings and engineering data submitted to COMPANY shall be in the English language, and
in metric units.
MATERIAL CERTIFICATIONS
CONTRACTOR is responsible for the supply of all materials conforming to the relevant codes and
standards, including all supply of material certificates/testing.
DOCUMENTATION / MANUFACTURER DATA RECORDS
a. CONTRACTOR shall submit for COMPANY approval the drawings, documentation or information
as listed in the individual Material Requisitions and Purchase Orders.
b. CONTRACTOR shall maintain a complete up-to-date set of construction drawings at the jobsite.
c. Mutual agreement on scheduled submittal of drawings and engineering data shall be an integral
part of any formal Purchase Order.
AGES-SP-01-020 Rev. No: 1
Page 20 of 23
All parties consent to this document being signed electronically -PC&CS/GP/INT/2023/3802

ADNOC Classification: Internal
d. Comments made by COMPANY on drawing submittals shall not relieve CONTRACTOR of
responsibility to meet the requirements of ADNOC General Specifications. Comments by
COMPANY shall not be construed as permission to deviate from requirements of the Purchase
Order unless specific and mutual agreement is reached and confirmed in writing.
e. Each drawing shall be provided with a title block in the bottom right hand corner incorporating the
following information:
i. Official trade name of the company.
ii. CONTRACTOR’s drawing number.
iii. Drawing title.
iv. A symbol or letter indicating the revision number.
f. Revisions to drawings shall be identified with symbols adjacent to the alterations. A brief description
of each revision shall be given and, where applicable, the authority and date of the revision shall
be listed. The term "Latest Revision" shall not be used.
g. Prior to commencement of construction CONTRACTOR shall submit an “Affidavit of Compliance”
that confirm that all materials meet the requirements of this Specification.
h. The following documents shall be submitted to COMPANY prior to the start of construction activities:
i. Inspection and Test Plan (ITP).
ii. Inspection Procedures.
iii. Test Procedure Qualification and Test Acceptance Criteria.
iv. Procedure Qualification Record (PQR).
v. Quality control program, quality plan, quality control procedure, including Quality Control
Records (QCR’s), records of quality inspection test reports, and test results.
vi. Material Handling Procedure.
vii. Materials and workmanship specifications.
viii. One set of final drawings.
ix. Maintain a complete set of As Built drawings at the jobsite.
x. Method statements covering all construction activities.
xi. Correction of non-conformances including remediation procedures.
xii. Material Traceability Procedure.
AGES-SP-01-020 Rev. No: 1
Page 21 of 23
All parties consent to this document being signed electronically -PC&CS/GP/INT/2023/3802

ADNOC Classification: Internal
SECTION D – STANDARD DRAWINGS & DATA SHEETS
DATASHEET TEMPLATES
Not applicable.
STANDARD DRAWINGS
Not applicable.
AGES-SP-01-020 Rev. No: 1
Page 22 of 23
All parties consent to this document being signed electronically -PC&CS/GP/INT/2023/3802

SECTION E – APPENDICES
SPECIFIC REQUIREMENTS FOR ADNOC REFINING
1.0 STRUCTURES REQUIRING FIREPROOFING REGARDLESS OF FPZ
1.1 General
Structures listed below shall be fireproofed irrespective of their location relative to the FPZ.
1.2 Furnace Support Structures
Columns shall be fireproofed from grade level to the full height of the column. All structural members
incorporated to reduce the effective buckling length of these columns shall be fireproofed. Main floor
beams of furnaces shall be fireproofed as well.
1.3 Supports of Pressurized Spheres and Bullets
Supporting legs of spheres shall be fireproofed from grade level up to 0.2 m below the intersection
of the leg with the sphere.
All columns and beams supporting bullets and structural members incorporated to reduce the
effective buckling length shall be fireproofed.
1.4 Storage Tank Pipe Bridges
At refrigerated and cryogenic storage tanks, the main frames of steel towers which support pipes
and/or pipe bridges shall be fireproofed.
1.5 Steel Pipe Supports Inside Storage Tank Bunded Areas
Steel pipe supports inside a storage tank bunded area shall be fully fireproofed to the highest level
of supported piping.
2.0 FIRE RESISTANCE DURATION
The duration of fireproofing shall be as per HSE recommendation in FSA / FERA / QRA. However,
three (3) hours duration (pool fire) shall be followed for Steel structures/Pipe racks and Pipe supports
located inside fire proofing zone. Relaxation to two (2) hours minimum may be acceptable on specific
cases subject to COMPANY approval.
AGES-SP-01-020 Rev. No: 1
Page 23 of 23
All parties consent to this document being signed electronically -PC&CS/GP/INT/2023/3802
