Repository: cheung-ebuahmet/WISON

# Subcontract Knowledge Base (分包合同知识库)

此目录包含从 `D:\Wison\Subcon_Payments\` 下所有分包合同的二进制文件（.docx / .doc / .pdf）
自动转换而来的 Markdown 文本，供全文搜索使用。

## 转换统计

| 分包 | 文件数 | 失败 |
|------|--------|------|
| 10.1 CCECC Civil Pkg II | 221 | 3 |
| 10.2 TCC Civil Pkg I/III | 230 | 4 |
| 12.1 CCECC MEI Pkg I | 269 | 2 |
| 12.2 TCC MEI Pkg II | 104 | 0 |
| 08 Med. Svc. Agr | 1 | 1 |
| **总计** | **825** | **10** |

> 10 个失败文件均为扫描件/图片型 PDF（MarkItDown 和 pymupdf 均无法提取文本），
> 详见 `_conversion_report.txt`。

### 计量方法 (Measurement Method)
| 文件 | 路径 |
|------|------|
| Civil 计量说明（通用） | `10.1 .../01_General - Subcontractor Pricing Instructions_Rev.A.docx.md` |

File: _Ref/kb/subcon/10.1 CCECC - Civil Pkg II/Contract/Part II Attachments/Attachment 7 - Owner's Special Requirements &Reference/01_Company Codes - Standard Drawings/AGES-Reference/AGES-SP-07-001_Cathodic Protection Specification.pdf.md (part 2 of 11)
THE CONTENTS OF THIS DOCUMENT ARE PROPRIETARY AND CONFIDENTIAL.
corporate Quality System to the works, and any extension or adaptation necessary to meet the specified
contract requirements. Although reference to, and appropriate parts of Contractors Corporate Quality Manual
and Procedures can be utilized, the submission of the Corporate Quality Manual as substitute for a Contract
specific Project Quality Plan will not be recognized as fulfilling the project quality plan requirement. A specific
Project Quality Plan shall be submitted by Contractor and shall be subject to approval by Company. It is CP
Consultant’s responsibility to ensure the execution of an ADNOC approved Project QA / QC plan.
The CP Consultant shall bring to the attention of ADNOC any requirements of the project documentation
which in their opinion are not in accordance with good engineering practices, or otherwise not suitable for the
intended service, or areas where potential cost savings could be made without prejudicing operability,
availability and maintainability.
In the event of conflict between statutory requirements, project documentation, ADNOC standards,
international Codes and Standards, the Company shall be intimated by Consultant / Contractor. The more
onerous and more stringent requirements in such a conflict shall be deemed to apply, unless there is formal
agreement by the Company to the contrary.
The CP Consultant shall clearly state every exception to the requirements of the project documentation to
which the equipment shall be manufactured and tested. If no exceptions are stated, then full conformity shall
be assumed and required.
Document No: AGES-SP-07-001 Rev. No: 1
Page 21 of 203

All components shall be procured from ADNOC approved manufacturers. In case of any item not included in
ADNOC vendor list, special approval shall be obtained from ADNOC before supply. No deviation is
acceptable in this regard.
10 SAFETY
The CONTRACTOR shall be responsible for safety of personnel, equipment and the environment. The
installation and operating procedures shall ensure safe working practices. All relevant requirements of the
UAE and ADNOC Health, Safety and Environment (HSE) procedure manual shall be met. The
CONTRACTOR shall be familiar with local safety rules and practices and implement these in the work.
All surveys, construction, installation and commissioning activities shall comply with ADNOC PTW system
/ADNOC HSE Manual.Design Basis
11 ENGINEERING REQUIREMENTS - GENERAL
For new construction projects, the design of the cathodic protection system shall be an integral part of the
total construction project design. Electrical isolation (where applicable) and a suitable coating system shall
be provided for the project structure design.
To achieve an effective cathodic protection design for a structure, a site survey shall be performed to collect
essential information on soil resistivity, geographical factors, the likelihood or the existence of stray currents.
For pipeline systems, the important features along the pipeline route, that can have an impact on the CP
system, shall be recorded during the site survey.
For offshore pipelines / structures, where a site survey is impracticable, geographical factors such as sea
temperature / resistivity and sea bed conditions shall be ascertained from project oceanographic survey data.
When designing a cathodic protection system for retrofitting to an existing structure certain repairs and
modifications to the structure may be necessary to comply with these specifications. Other requirements may
have to be determined by site investigations.
The cathodic protection system shall be designed so that any external/ internal (as applicable) corrosion on
the intended structure is eliminated and any adverse stray current effects on the project structure / pipeline
or on foreign structures / pipelines is avoided.
Cathodic protection effectiveness surveys shall be performed during pre-commissioning stages of the CP
system
12 BASIC INFORMATION FOR CP DESIGN
CONTRACTOR shall collect all the information required to carry out the cathodic protection design.
This information, as a minimum, shall include:
(a) Detailed information on the structure to be protected (length, diameter, height, structure material, wall
thickness)
Document No: AGES-SP-07-001 Rev. No: 1
Page 22 of 203

(b) Operating temperature of the structure / internal product, Product composition
(c) Structure Coating and Field joint coating (for pipelines)
(d) Required design life of the cathodic protection system. This design life shall be equal to or exceed the
design life of the structure being protected
(e) Scope limits
(f) Relevant drawings (pipeline route, existing systems, foreign structures / pipelines, pipeline/ road
crossings, Overhead AC power lines, valves, topographic details)
(g) Applicable environmental and operating conditions for the cathodic protection equipment
(h) Details of existing adjacent CP systems, results of any interference data
(i) AC power supply availability
(j) Electrolyte conditions (soil resistivity, pH, bacteria, chlorides, sulphates, sulphides)
Primary structure data shall be defined during Project Concept and FEED stages. Contractor shall conduct
site survey to gather complete information.
13 SITE SURVEYS
Before the design of a cathodic protection system for a pipeline / structure is made a pre-design site survey
shall be carried out.
Information obtained during previous surveys for a proposed pipeline route may be used provided that the
data, conditions and source of such surveys are included in the survey report.
If the area to be surveyed is affected by seasonal changes, these shall be taken into account. If possible a
survey shall be carried out during different seasonal conditions and the most severe conditions shall be used
considered for the design.
Structures for which site surveys may be impractical i.e. offshore structures, jetties / sea water intakes, , data
shall be taken from project basis of designs, oceanographic surveys or the data proposed within this standard
(where applicable).
The following items are an essential part of such a survey, particularly for a pipeline, buried piping or vessel
design:
13.1 General Terrain Description
The survey shall include general information of the terrain along the pipeline route and general information
for the structures including the following:
Document No: AGES-SP-07-001 Rev. No: 1
Page 23 of 203

(a) Limits of the structures to be protected and CP isolation points
(b) Type of terrain and vegetation (urban areas, industrial areas, farm lands, forests, open fields, desert,
swamps, rocks)
(c) Visible relevant features and crossings (main roads, overhead power lines, other pipelines)
(d) Foreign installations and existing CP facilities in close proximity
(e) Location of available power sources which can be utilized to energize TR units
(f) Suitable locations for impressed current CP systems and anode groundbeds
(g) All other information that is considered relevant to the design of a cathodic protection system
13.2 Soil Resistivity Measurements
Average Soil resistivity measurements shall be carried out along the route of the pipeline at a regular interval
of 1 km. For short pipelines, the span could be further reduced to 500 m. For buried piping within the plants,
soil resistivity shall be recorded at reduced spacing of approximately 50 m depending upon the size of the
plant and presence of buried pipelines. Additional measurements shall be carried out where there are visual
changes in soil characteristics.
At each location one measurement shall be carried out at pipe depth. Additional measurements shall be
recorded at higher depths notably at crossings (road, track, fence) as required, which can be used for
calculating resistance of sacrificial anodes. General norm is to record resistivity at 1, 2 and 3 m depth.
For other structures such as vessels the soil resistivity shall be measured in all the four directions around the
vessel and at the structure installation depth (top, middle and bottom) and proposed anode installation depth.
For each type of soil, readings should be taken in at least two different locations. At each location a minimum
of 2 measurements shall be carried out.
Acceptable methods for soil resistivity measurements are:
(a) Four terminal resistivity method (Wenner)
(b) Two terminal resistivity method (Shepard)
(c) Soil sample (soil box) resistivity method (for Above Grade tanks)
(d) Geonics method (EM-31, EM-34)
When the soil resistivity measurements are used to locate suitable places for surface groundbeds, the four
terminal method shall be used to determine the resistivity at depths shallower than 10 m.
For deep anodebeds Geonics EM-34 shall be used. Soil Resistivity meters having higher voltage such as
Terrameter / Syscal may also be used for measuring soil resistivity using Wenner method.
Document No: AGES-SP-07-001 Rev. No: 1
Page 24 of 203

13.3 Soil Investigation
Chemical and bacterial soil analysis shall be carried out. Testing requirement is also applicable for imported
backfill used for pipeline construction. Testing requirements shall be advised by the COMPANY for specific
project based on site conditions.
Testing of SRB is mandatory for Sabkha areas and low lying areas where water logging is expected.
13.4 Current Drainage Tests
When designing a cathodic protection system for existing pipelines / structures a current drainage test shall
be performed by the CONTRACTOR to determine the current requirement and optimal current distribution.
This may necessitate temporary installation of one or more groundbeds and DC power sources (e.g. batteries
or portable rectifiers), timer-units, and test facilities to the pipeline / structure under investigation.
To obtain relevant results, pipeline isolation equipment and monitoring facilities should be installed before
current drainage tests are carried out.
The required current is determined when, after full polarization is achieved, the "OFF" potentials measured
at regular points along the pipeline / at the structure are within the protection criteria as given in Table 1.
This current demand shall further be adjusted to allow for expected further deterioration of the coating
during the remaining life of the pipeline.
If the pipeline / structure has been previously cathodically protected, historical data may be used to determine
the current demand.
Note: Higher value of current as per the current drain test or calculated design current shall be used for
designing the CP system.
13.5 E-Log I survey
E-Log I surveys shall be undertaken to determine the current requirements for the protection of onshore well
casings.
E Log I curves developed from the survey shall be obtained on at least one, or preferably more, of each type
of casing completion, on a similar terrain, for the given field.
13.6 CPET/CPP surveys
Cathodic Protection Evaluation Tool (CPET) or Corrosion Protection Profile Tool (CPPT) surveys shall be
undertaken on well casings to determine the level of protection being afforded by the operational CP system
and to identify unprotected areas along the well casing.
It shall be ensured that the well casings are allowed to polarise for a minimum of one (1) week after energising
and commissioning of the CP system, before running a CPET/CPPT survey.
Running a CPET/CPPT survey is an expense activity not only because of the means involved but also
because running them represents a loss in production, as it requires removal of the production tubing.
Document No: AGES-SP-07-001 Rev. No: 1
Page 25 of 203

Such activities must be co-ordinated closely with COMPANY to determine the most appropriate time for
execution.
14 DETAILED DESIGN
The CONTRACTOR shall submit to the COMPANY a cathodic protection detailed design for review and
approval which shall include the documentation listed under section 14.2.
The detailed design shall contain all information required for the procurement of cathodic protection
equipment and for the construction, commissioning, and handover of the cathodic protection system.
Design of a correctly sized and located cathodic protection system is vital to achieving the protection criteria
and required design life.
14.1 Selection of Cathodic Protection System
For the cathodic protection of land based buried structures an impressed current system is preferred. ICCP
is also the preferred protection system for near shore structures e.g. jetties / sea water intakes.
For offshore structures / pipelines, sacrificial anode CP system using Al-Zn-In anodes shall be adopted. .
The type of cathodic protection system to be applied (i.e. sacrificial anodes or impressed current) shall be
advised by the COMPANY. If not specified, the CONTRACTOR shall select the type of cathodic protection
and shall justify his choice in his basic design.
The following factors should be considered when making the selection.
(a) Soil resistivity
(b) Total current demand
(c) Type of coating
(d) Economic considerations
(e) Presence of stray currents
(f) Availability of power supply
(g) Site layout
(h) Presence of other structures
(i) Size of the structure to be protected
(j) Maintenance requirements
(k) Possibility to use existing COMPANY owned cathodic protection systems
Document No: AGES-SP-07-001 Rev. No: 1
Page 26 of 203

If the above factors do not clearly justify one particular system, impressed current shall be used.
If the land based pipeline under protection may be influenced by stray currents, impressed current shall be
applied.
Note: In some cases (e.g. on large projects) the COMPANY may request the CONTRACTOR to carry out a
basic design / Front End Engineering Design (FEED) prior to commencement of detailed design.
14.2 Design Documents
The design documents shall be submitted by the CONTRACTOR to the COMPANY for approval, covering
the following minimum requirements:
(a) Results of any site surveys and soil investigations that have been carried out
(b) Results of any current drain tests that have been carried out for retrofitting on existing pipelines
(c) Any requirements for modifications to existing pipeline systems such as electrical separation or coating
repair
(d) Specify type and location of CP isolation
(e) Justification of the selected cathodic protection system and anode materials if the choice is made by
the Contractor
(f) Temporary cathodic protection system for pipelines
(g) Calculations of current requirement as per operating temperature, type of coating, pipeline current
attenuation, location, type and capacity of proposed CP stations, resistance and current output of
groundbeds, rating of DC power source
(h) DC and AC interference testing and mitigation
(i) A summary of the used formulae and standards
(j) A schematic diagram of the proposed cathodic protection system
(k) A list of the estimated number and types of cathodic protection monitoring facilities
(l) Details of DC cable connections to protected / foreign structures
(m) Identify cable routes and specify type, size and lengths of AC and DC cables
(n) The civil works required to install the cathodic protection system. Such works include
transformer/rectifier plinths, deep well head works, mounting details of distribution boxes and test posts,
cable trenches, security fencing, etc.
Document No: AGES-SP-07-001 Rev. No: 1
Page 27 of 203

(o) Any other information that is regarded by the CONTRACTOR as essential for cathodic protection
design
(p) A schedule of materials including a complete set of material and equipment specifications
(q) A complete set of design drawings
(r) Installation procedures
(s) Commissioning procedures
(t) Operation and Maintenance instructions
(u) CP Commissioning Report
The detailed design documents shall be submitted to the COMPANY for approval before construction starts.
15 MATERIAL SCHEDULES
A complete schedule of materials to be used for the installation of the cathodic protection system is required
to demonstrate that all materials to be procured are in accordance with this specification. This schedule shall
include the required quantities and grades of all materials to construct the cathodic protection system and the
proposed manufacturers and suppliers.
The data sheets for the CP equipment shall be submitted by CP CONTRACTOR / VENDOR to the COMPANY
for review and approval. The procurement shall commence once the data sheets have been approved by the
COMPANY.
At the time of material delivery, the CONTRACTOR shall supply the original test certificates issued by the
MANUFACTURER for the major CP materials. These shall, as a minimum, cover anodes, carbonaceous
backfill, DC power source, cables and reference cells.
The CONTRACTOR shall also include a list of proposed tools and spare parts required for maintenance of
the system during the first two (2) years of operation.
Colour coding for cables shall be strictly as per COMPANY standards.
Note: Detailed Material specifications are covered under Appendix 1 of this document and same shall be
followed by contractor.
16 INSTALLATION PROCEDURES
Full construction details and installation procedures of the cathodic protection system are required to ensure
that the system shall be installed in accordance with this specification.
These shall include:
Document No: AGES-SP-07-001 Rev. No: 1
Page 28 of 203

(a) Written procedures for the installation of all features and components of the CP system particular to
the structure to be protected; onshore pipelines/piping, well casings, offshore structures/pipelines,
jetties/sea water intakes etc, including (but not limited to) CP current sources, groundbeds, cables, test
facilities and all civil works, procedures for cable connections to the structure
(b) A time schedule for the installation of the system, where required in relation to the construction
schedule of the structure
(c) Written procedures of all tests required to demonstrate the specified quality of installation
(d) All relevant construction drawings including but not limited to plot plans, locations of cathodic protection
stations and test facilities, cable routing, single line schematics, wiring diagrams, groundbed
construction and civil works, hazardous area as applicable
(e) Inspection and Test Plan (ITP)
(f) Project Quality Plan, Operation and maintenance instructions
(g) Written procedures to ensure safe working practices during the installation and operation of the
cathodic protection system
The installation of the cathodic protection system shall start only after approval of the installation procedures
by the COMPANY.
17 PRE-COMMISSIONING TESTING AND INSPECTION
The CONTRACTOR shall perform all pre-commissioning tests in the presence of COMPANY personnel to
confirm satisfactory installation and operation of all CP equipment particular to the structure to be protected:
onshore pipelines/piping, well casings, offshore structures/pipelines, jetties/sea water intakes etc.
Such tests shall include (where applicable); trial operation of dc power sources to their maximum capacity
and measurement and checking of all cathodic protection circuits to confirm satisfactory connection and
identification. Tests shall include resistance to earth tests of new groundbed anodes and zinc earthing
electrodes, current flows from sacrificial anode systems (where possible), calibration checks of permanent
reference electrodes, testing of electrical isolation. Specialised surveys for onshore pipeline coating
inspection survey, using D.C voltage gradient technique (i.e. DCVG).
CONTRACTOR shall document the results of all tests for inclusion in the commissioning manual.
18 COMMISSIONING PROCEDURES
Commissioning procedures are required to prove that the installed cathodic protection system is in
accordance with the design.
These shall be written specific to the structure to be protected, including: onshore pipelines/piping, well
casings, offshore structures/pipelines, jetties/sea water intakes.
This document shall include as a minimum and where appropriate for the particular structure:
Document No: AGES-SP-07-001 Rev. No: 1
Page 29 of 203

(a) Procedures for the testing of pipeline / structure isolation
(b) Procedures for natural potential surveys
(c) Procedures for energizing cathodic protection hardware
(d) Procedure for testing and adjustment of structure-to-electrolyte potential
(e) Requirements for polarization of the pipeline / structure
(f) Procedures for full ON / OFF potential surveys
(g) Procedures for interference testing
(h) Close Interval Potential Survey (CIPS) - applicable onshore pipelines only
(i) Procedure for mitigation measures if interference is detected during the commissioning (if the positive
swing on the foreign structure exceeds 20 mV)
(j) A time schedule for the commissioning of the system, where applicable in conjunction with the
construction or commissioning schedule of the pipeline / structure
(k) Required format of the commissioning report
(l) Procedure for clearing the Punch List items
19 OPERATING AND MAINTENANCE MANUAL
An operating and maintenance manual (O&M Manual) is required to ensure that the cathodic protection
system is well documented and that operating and maintenance procedures are available for the future
operator.
This document shall contain:
(a) A description of the system and system components
(b) Protection potential criteria for the system
(c) Pre-commissioning and commissioning results
(d) As built drawings
(e) Manufacturer documentation
(f) A schedule of all monitoring facilities
(g) Monitoring schedules and requirements for monitoring equipment
Document No: AGES-SP-07-001 Rev. No: 1
Page 30 of 203

(h) Monitoring procedures for each of the types of monitoring facilities installed on the protected structures
(i) Guidelines for the safe operation of the cathodic protection system
(j) General guidelines for trouble shooting of CP equipment
(k) Spare parts list for major CP equipment
20 TRAINING
CONTRACTOR shall include the presence of COMPANY operating personnel during installation, pre-
commissioning, commissioning, CIPS, DCVG and any other surveys as applicable for handing over the
cathodic protection systems. The CONTRACTOR shall provide training to COMPANY personnel in the
operation and maintenance of the cathodic protection system with particular attention being paid to any
special features of the system and troubleshooting.
Document No: AGES-SP-07-001 Rev. No: 1
Page 31 of 203

SECTION B
21 TECHNICAL REQUIREMENTS ─ BURIED ONSHORE PIPELINES
21.1 General
The CP design for buried onshore pipelines shall be based on a permanent impressed current system
designed in general accordance with the requirements of ISO 15589-1.
Temporary protection of buried onshore pipelines shall also be provided, based on a sacrificial anode system.
The section buried onshore pipelines, covers design criteria, parameters and calculations of cathodic
protection systems used for buried flowlines, inter station pipelines and transmission lines.
21.2 CP Criteria
The pipeline to soil potential is the criterion for evaluating effectiveness of cathodic protection.
Impressed current CP systems shall be designed such that instantaneous “OFF” / Polarised potentials can
be measured for assessing the CP system performance.
CP systems shall be designed to provide sufficient current to the pipeline, over its design life, to achieve an
Instant “OFF” / Polarised potential over the entire pipeline, equal to or more negative than stated in Table 1
below. To avoid detrimental effects on the applied coating (disbondment) or on the structure (hydrogen
induced stress cracking) due to over protection, Instant “OFF” / Polarised potentials for carbon steel shall not
be more negative than the overprotection limit value as stated in Table 1 below.
Some corrosion resistant steels and high strength steels (e.g. Duplex stainless steels) are more susceptible
to hydrogen induced stress cracking than carbon steel. The protection criteria for structures made of such
materials shall be determined on a case by case basis. This is also applicable when designing a cathodic
protection system for a pipeline crossing or approaching another pipeline made of such a material.
The protection potential values stated for aerobic environments shall also apply to anaerobic environments
where soil investigation has confirmed the presence of active sulphate reducing bacteria.
In addition, these protection potential values shall also apply to high temperature effects where operating
temperatures greater than 60°C are encountered.
Document No: AGES-SP-07-001 Rev. No: 1
Page 32 of 203

Table 1 ─ Buried Onshore Pipelines - Protection Criteria for ICCP Systems
Instantaneous “OFF” / Polarised
Potentials, mV w.r.t
ENVIRONMENT
Cu/CuSO Ag/AgCl Zn/ZnSO
4 4
Protection potential for steel in aerobic/anaerobic soil -950 -900 +150
environment.
Over protection limit for carbon steel in soil / water -1200 -1150 - 100
environment
Over protection limit for Duplex Stainless Steel (DSS) / SS -1100 -1050 0
Notes.
(i) Cu/CuSO4 reference cell is used for pipelines in normal soil where chloride content is low
(ii) Ag/AgCl reference cell is used in soils having high chloride content (more than 1000 ppm)
(iii) Zn/ZnSO4 reference cell is used in soils applications for special monitoring purposes only
(iv) 100 mV polarization criteria may be considered (subject to acceptance by COMPANY) in special cases
if it is not possible to achieve the potentials listed in Table 1
(v) ‘NATIVE’ potentials, for pipelines not under the influence of a cathodic protection system and/or stray
interference effects, shall be considered as approx. -500mVcse
(vi) ‘AS-FOUND’ potentials shall be applied to pipelines already indicating potentials of -950mVcse or more
negative as a result of interference / influence from other (existing) cathodic protection systems, prior
to commissioning of the pipeline dedicated CP system. In such events, COMPANY shall be advised
and further investigation shall be required to determine the cause of the excessive negative potentials
(vii) For sacrificial CP system ON potential values as per Table 1 above shall be considered.
(viii) For sacrificial CP system where ‘AS-FOUND’ potential of flowline is already -950 mVcse or more
negative due to interference or influence of other CP systems, protection criteria from the installed CP
system shall result in a net flow of current to the pipeline and a negative polarization observed-
21.3 Design Life
The cathodic protection system design life shall be equal to or exceed the design life of the structure being
protected.
Minimum design life for pipeline CP systems, based on the different CP systems applied, shall be as follows:
 Permanent ICCP system ─ 30 years,
 Permanent SACP system ─ 20 years,
Document No: AGES-SP-07-001 Rev. No: 1
Page 33 of 203

 Temporary SACP system ─ 2 years
Note.
(i) If the normal life of components of the cathodic protection system is shorter than the design life of the
equipment or if adequate control of the cathodic protection levels at the beginning and at the end of
the design life are technically incompatible, the CONTRACTOR shall include, and justify in CP design,
the installation of a system based on this shorter life and shall include methods and instructions for
future upgrading of the system.
This may be the case with sacrificial anode systems and battery operated cathodic protection systems
or solar generators.
(ii) Sacrificial CP system based on magnesium anodes, generally have an operating life expectancy of
upto 10years. Where magnesium anodes are used for permanent SACP systems, measures shall be
incorporated for anode replacement after 10 years to ensure the required 20 year design life is
achieved.
21.4 Anode/Groundbed Parameters
21.4.1 Anodes
Anodes for use in the protection of buried onshore pipelines shall be as follows:
 Mixed metal oxide (MMO) coated titanium tubes (ICCP)
 Magnesium alloy anodes (SACP)
 Zinc alloy anodes (SACP)
The MMO/titanium anode shall have the following design parameters:
Table 2 ─ Buried Onshore Pipelines - MMO/Titanium Anode Design Parameters
MMO/Titanium parameters Design Values
Anode size (min) 25mm dia. X 1000mm long
Titanium ASTM B338, grade 1
Current density (in carbonaceous backfill) Max. 50 A/m2
Current density (in calcined petroleum) Max. 100 A/m2
Notes.
(i) MMO/Ti current density values based on standard manufacturers values for a lifetime of 20 years. For
different design life requirements, MMO/Ti anode current densities shall be adjusted accordingly.
Document No: AGES-SP-07-001 Rev. No: 1
Page 34 of 203

The magnesium alloy anode shall have the following design parameters:
Table 3 ─ Buried Onshore Pipelines - Magnesium Alloy Anode Design Parameters
|     | Magnesium alloy parameters  |     |                | Design Values  |               |     |
| --- | --------------------------- | --- | -------------- | -------------- | ------------- | --- |
|     |                             |     | Std potential  |                | Hi-potential  |     |
Anode solution potential  -1500 to -1550mVcse  -1750 to -1770mVcse
|     | Electrochemical capacity  |                |     | 1100 A-hr/kg  | 1100 A-hr/kg  |     |
| --- | ------------------------- | -------------- | --- | ------------- | ------------- | --- |
|     |                           | Anode density  |     | 1.94g/cm3     | 1.94g/cm3     |     |
|     |                           | Efficiency     |     | 50%           | 50%           |     |
Notes.
(i)  Design values derived from NACE Corrosion Engineers Reference Book 3rd Ed
(ii)  Anode properties based on anodes installed in a suitable chemical backfill (see Appendix 1 for details)
Efficiency values based on an anode current density of approx. 320mA/m2
(iii)
| (iv)  Details of anode chemical composition given in Appendix 1  |     |     |     |     |     |     |
| ---------------------------------------------------------------- | --- | --- | --- | --- | --- | --- |
(v)  Magnesium anodes should not be used if the resistivity of the electrolyte is higher than 15,000 ohm.cm,
unless the engineering evaluation or field test confirm that the design requirements can still be met

The zinc alloy anode (ASTM B418 Type II) shall have the following design parameters:
Table 4 ─ Buried Onshore Pipelines - Zinc Alloy Anode Design Parameters
|     | Zinc alloy parameters     |     |     | Design Values  |     |     |
| --- | ------------------------- | --- | --- | -------------- | --- | --- |
|     | Anode solution potential  |     |     | -1100mVcse     |     |     |
Electrochemical capacity  738 A-hr/kg
Anode density  7.00g/cm3
|     |     | Efficiency  |     | 90%  |     |     |
| --- | --- | ----------- | --- | ---- | --- | --- |
Notes.
(i)  Design values derived from NACE Corrosion Engineers Reference Book 3rd Ed
(ii)  Anode properties based on anodes installed in a suitable chemical backfill (see Appendix 1 for details)
| Document No: AGES-SP-07-001  |     |     |     |     |     | Rev. No: 1  |
| ---------------------------- | --- | --- | --- | --- | --- | ----------- |
Page 35 of 203

(iii) Details of anode chemical composition given in Appendix 1
(iv) Zinc anodes should not be used if the resistivity of the electrolyte is higher than 1,000 ohm.cm, unless
the engineering evaluation or field test confirm that the design requirements can still be met.
21.4.2 Groundbeds
A series of dedicated CP stations/groundbeds distributed along the length of the pipeline shall be used to
provide current.
Distances between neighbouring stations shall be based on current attenuation calculations with due
consideration for local variations in terrain & geology. The attenuation calculations shall be based on the
coating of the pipeline, pipeline diameter, wall thickness and the material of the pipeline. The lowest thickness
of the pipeline shall be used for attenuation calculations.
Groundbeds shall be designed to have a resistance to remote earth of less than 1.0 ohm and to fulfil anode
current output characteristics under normal soil conditions.
The resistance of groundbed shall be limited to 0.6 ohm when solar power unit is being used as the DC power
source (up to 20 Amps). The resistance of groundbed shall be limited to 0.3 ohm for DC output between 20-
40 Amps). This is to limit the solar power voltage to 12 V.
For very deep borehole groundbeds (>100m) data on nearby groundbeds and water table depth may be used
to design new groundbeds. In such cases, data and design shall be subject to COMPANY confirmation and
approval.
The active column of the deep anodebed shall be 10m below the static water table.
The groundbed of an impressed current cathodic protection system shall be designed such that:
 Its mass and material quality or rated current capacity is suitable and sufficient to last for the specified
design life and current of the CP system
 Its resistance to earth allows the maximum predicted current demand to be met at 80% or less of the
voltage capacity of the DC source during the design life of the system
 Its location is remote from the pipeline and any other buried structure, to provide a regular distribution
of current along the pipeline (not applicable for close anode systems, either onshore or in seawater
environment)
 Groundbed shall not be installed immediately below high tension overhead transmission lines
 The risk of causing harmful interference on other buried structures is minimized
 The capacity of the anodebed is more than or equal to the maximum current ratings of the DC power
source
The selection of the location and the type of groundbed shall depend on local conditions such as:
 Soil conditions and resistivity at various depths
 Strong seasonal changes in surface soil conditions
 Available terrain (for surface groundbeds)
 Risk of shielding (specially for parallel pipelines)
 Risk of damage by excavation (surface groundbeds)
Document No: AGES-SP-07-001 Rev. No: 1
Page 36 of 203

Note:
(i) The number of groundbeds shall be equal to or exceed the number of power supply sources at each
location.
(ii) Shallow groundbeds shall not be used.
Sacrificial CP systems shall be used for the temporary protection of buried pipelines during the construction
stage and until the permanent CP system is energized.
The design of a sacrificial anode cathodic protection system shall be based on the anode current and weight
meeting the design requirements.
The design current shall be calculated based on the surface area, design current density at the operating
temperature and current allowance. Anode weight shall be calculated based on design current, design life,
anode alloy capacity, and efficiency and utilization factor.
The anode current output shall be calculated based on driving voltage and total circuit resistance. Current
output shall be more than the design current. It may be necessary to increase the number of anodes to meet
the design current output.
21.5 Design Resistivity
Design resistivity values shall be based on the soil resistivity measurements recorded during pre-design site
surveys.
21.6 Design Current Density
The CONTRACTOR shall carry out pipeline attenuation calculations to determine the spacing between
cathodic protection stations as required during the pipeline design life.
The current densities in Table 5 and average coating resistances in Table 6 shall be used as minimum design
values for new construction projects and are to be related to the total pipeline surface area. The current
density values take into account coating deterioration during the design life of the pipeline.
It is assumed that pipeline construction is carried out in a manner to avoid coating damage during construction
and operation.
To determine the current requirement for existing pipelines without CP, where the actual condition of the
applied coating is unknown, a current drainage test shall be carried out. The cathodic protection system
capacity shall be determined as the higher of the two values determined by the current drainage survey and
above calculations.
Document No: AGES-SP-07-001 Rev. No: 1
Page 37 of 203

Table 5 ─ Buried Onshore Pipelines - Design Current Densities for Different Pipeline Coatings
Type of coating  Current density for ‘initial’  Current density for ‘final’
|     |               | design  | design  |     |
| --- | ------------- | ------- | ------- | --- |
|     |               | mA/m²   | mA/m²   |     |
|     | 3LPE or 3LPP  | 0.001   | 0.05    |     |
|     | FBE           | 0.02    | 0.4     |     |
|     | Liquid epoxy  | 0.2     | 0.8     |     |
Coal tar or bituminous coating
Notes.
| (i)  | Values derived from ISO 15589-1:2015 Table 3.  |     |     |     |
| ---- | ---------------------------------------------- | --- | --- | --- |
(ii)  Initial current density values are based on the minimum ‘optimized’ design values and are applicable
for the design of sacrificial anodes for temporary CP systems.
(iii)  Final current density values are based on the minimum ‘conservative’ design values and are applicable
to the design of impressed current systems for long term operation.
(iv)  The values given in Table 5 account for the pipelines operating at not more than 30°C temperatures.
Where pipeline operating temperatures exceed 30°C a temperature correction factor shall be applied:
current density value shall be increased by 25% for each 10°C rise in operating temperature above
30°C.
Table 6 ─ Buried Onshore Pipelines - Average Coating Resistance for Different Pipeline Coatings
Type of coating  Average coating resistance for  Average coating resistance for
|                           |               | ‘initial’ design  | ‘final’ design  |     |
| ------------------------- | ------------- | ----------------- | --------------- | --- |
|                           |               | Ohm.m²            | Ohm.m²          |     |
|                           | 3LPE or 3LPP  | 450,000           | 30,000          |     |
|                           | FBE           | 22,500            | 9,000           |     |
| Liquid epoxy Coal tar or  |               | 2,250             | 5,000           |     |
bituminous coating
Steel Resistivity  0.18 micro-ohm.m
Notes.
(i)  Average coating resistance values for ‘initial’ design derived from Formula (6) of ISO 15589-1:2015.
| Document No: AGES-SP-07-001  |     |     |     | Rev. No: 1  |
| ---------------------------- | --- | --- | --- | ----------- |
Page 38 of 203

(ii) Potential shift (ΔE) used in formula based on 0.45V, i.e. -0.95Vcse - (-)0.5Vcse. Current density values
used in formula as that depicted in Table 6 above.
(iii) Average coating resistance values for ‘final’ design based on ADNOC operational experience.
21.7 Coating Breakdown Factor
Current density values detailed in Table 5 include for coating deterioration during the design life of the pipeline.
Application of additional coating breakdown factors are therefore not required.
21.8 Surface Area
Surface area of the pipeline to be afforded cathodic protection shall be based on the total buried pipeline
surface area.
21.9 Monitoring Facilities
21.9.1 Cable Connection to Pipeline
The cable connection to the pipeline shall be designed to ensure adequate mechanical strength and electrical
continuity and to prevent damage to pipeline and structure.
Cable connections shall not be carried out on bends or within 300mm from the welds.
A separate connection shall be made for each cable. The minimum separation between two connections shall
be 300mm.
All below grade cable connections shall be fully encapsulated to comply with the original coating standards.
A holiday test shall be conducted before backfilling.
The following methods shall be used for cable connections:
Table 7 ─ Buried Onshore Pipelines - Cable Connection Methods
Method of cable connection
Structure
Current Carrying Cable Monitoring Cable
Existing Pipeline / Welded Pad Note i Pin Brazing Note ii
Piping
