Repository: cheung-ebuahmet/WISON

# Subcontract Knowledge Base (分包合同知识库)

此目录包含从 `D:\Wison\Subcon_Payments\` 下所有分包合同的二进制文件（.docx / .doc / .pdf）
自动转换而来的 Markdown 文本，供全文搜索使用。

## 转换统计

| 分包 | 文件数 | 失败 |
|------|--------|------|
| 10.1 CCECC Civil Pkg II | 221 | 3 |
| 10.2 TCC Civil Pkg I/III | 230 | 4 |
| 12.1 CCECC MEI Pkg I | 269 | 2 |
| 12.2 TCC MEI Pkg II | 104 | 0 |
| 08 Med. Svc. Agr | 1 | 1 |
| **总计** | **825** | **10** |

> 10 个失败文件均为扫描件/图片型 PDF（MarkItDown 和 pymupdf 均无法提取文本），
> 详见 `_conversion_report.txt`。

### 计量方法 (Measurement Method)
| 文件 | 路径 |
|------|------|
| Civil 计量说明（通用） | `10.1 .../01_General - Subcontractor Pricing Instructions_Rev.A.docx.md` |

File: _Ref/kb/subcon/10.1 CCECC - Civil Pkg II/Contract/Part II Attachments/Attachment 7 - Owner's Special Requirements &Reference/01_Company Codes - Standard Drawings/AGES-Reference/AGES-SP-01-001_Concrete Supply and Construction Specification.pdf.md (part 3 of 5)
THE CONTENTS OF THIS DOCUMENT ARE PROPRIETARY AND CONFIDENTIAL.
b) The CONTRACTOR shall also make 3No, 150mm cubes for testing at 28 days in accordance with
BS EN 12390-8. Curing of these samples shall be in accordance with the requirements of BS EN
12390-2.
c) Curing of the Trial Panel shall be as close to the site practice conditions as possible.
d) Individual test results carried out at the age of 28 days shall be compared with the 28-days field
trial results, clause 9.2.5.2 (e) but shall not be more than 10% different.
e) The On-Site Testing Laboratory/Approved Testing agency shall test the prepared panels and
cubes.
f) The On-Site Testing Laboratory/Approved Testing agency shall repeat the above trial panels and
cubes for durability testing every 3 months.
g) The durability acceptance criteria for Nominal Grades 25FP, 30F, 40 and 50 concretes during the
routine QC testing shall be the average value of each of the parameters obtained from the tests
carried out on the cores and cubes at the field trial stage plus an allowance of 10% in accordance
with clause 9.2.5.2 (e).
h) In the event that the acceptance criteria in clause 9.2.5.2 (e) is not achieved, the CONTRACTOR
shall immediately inform the COMPANY and stop further concreting on works where that particular
concrete mix is being used and shall identify all areas where durability acceptable limits have not
been met.
i) For each area where the concrete has been identified as questionable with regards to durability,
the CONTRACTOR shall take 4 number cores, 100mm dia. X 70mm long for Rapid Chloride
Permeability (RCP) testing in accordance with ASTM C1202. The cores shall be saw-cut for a
50mm test length. Care must be taken to avoid contact with rebar during concrete coring and a
cover meter shall be used to identify locations of reinforcing bars. The average value of the 4 Nos.
Document No: AGES-SP-01-001 Rev. No: 1
Page 37 of 72

RCP testing shall not be less than the average value of all RCP tests obtained from the routine
QC trial panels with a 10% allowance.
j) In areas where taking core samples is impracticable or is structurally unacceptable to the
COMPANY, then the CONTRACTOR shall carry out in-situ air permeability tests as developed by
the British Cement Association (or an alternative non-destructive test method approved by the
COMPANY).
k) The CONTRACTOR shall demonstrate a satisfactory correlation between the in-situ air
permeability test, or alternative non-destructive test, with the rapid chloride permeability value.
Subject to COMPANY approval, such method may be used in lieu of the coring in other areas.
l) For areas which are confirmed as not meeting COMPANY durability criteria CONTRACTOR shall
take the following actions:
1) Identify and implement further protective methods in order to guarantee the design life of the
structure where durability parameters have not been met, at no cost to the COMPANY.
2) Revise the mix design, materials control and/or construction method to meet durability
requirements. This shall be approved by COMPANY.
9.3.2 Strength Requirements
a) One (1) set of three (3) cubes shall be taken at the point of placement by the On-Site Testing
Laboratory/Approved Testing agency on each day of concrete pours for every 60m3 or fraction
thereof. Two (2) cubes shall be tested at 28 days and one (1) cube at 7 days.
b) Acceptance criteria is defined as:
1) The average of each set of two cubes (tested at 28 days) constitutes a test result.
2) The average of any 4 consecutive test results shall exceed the specified characteristic
strength by at least 3 N/mm2.
3) No individual test result shall be less than the specified characteristic strength minus 3N/mm2.
c) In the event that the acceptance criteria in section 9.3.2 (b) above is not achieved, the COMPANY
will decide whether the concrete in the work represented by those cubes can be accepted or not.
Failing acceptance, the CONTRACTOR shall carry out one or more of the following actions at his
own expense to prove the concrete used in the works is within acceptable limits:
1) Drilling and testing of cylindrical core samples in accordance with the procedures laid down
in BS EN 12504-1 and BS 1881: Part 124 or ASTM C42/C42M and ACI 214.4R-10.
2) Carrying out load tests, or other non-destructive tests in accordance with BS 1881: Parts 201
to 209.
3) The course of action to be taken, types and number of tests, and size and location of cores
for testing and interpretation will be decided by the COMPANY who will also approve the
Document No: AGES-SP-01-001 Rev. No: 1
Page 38 of 72

testing authority and laboratory. If the COMPANY, after these secondary testing procedures
have been completed, still considers the concrete to be unacceptable, the CONTRACTOR
shall remove all sections containing defective concretes and replace them with approved
concrete at his own expense.
9.3.3 Chemical Limits Requirements
a) Chloride Content: The total chloride content of concrete shall not exceed 0.20% expressed as %
of chloride ion by weight of cementitious material for normal reinforced concrete. The method of
assessment and test shall be in accordance with BS1881-124.
b) Sulphate Content: The total sulphate content of concrete (including sulphate ions in cement and
slag) shall not exceed 4.0%, expressed as % of SO by weight of cementitious material.
3
9.4 Formworks
9.4.1 General
a) The CONTRACTOR/SUBCONTRACTOR shall provide details of the methods and materials
proposed for formwork for each section of the work, and design calculations for formwork supporting
concrete weight and pressure, and any construction and wind loads. Details of formwork to produce
special finishes are to be submitted for approval in writing to the COMPANY before any materials
are brought on to the site.
b) The design and construction of formwork shall be in accordance with ACI 301, ACI 304R and ACI
347R or BS EN 1992-2 and BS 5975.
c) Forms shall be constructed from sound material of sufficient strength, properly braced, strutted and
shored to ensure rigidity throughout the placing and compaction of the concrete without visible
deflection. All formworks shall be watertight to prevent grout loss.
d) Formwork shall be constructed to provide the correct shape, lines and dimensions of the concrete
shown on the drawings approved by the COMPANY. Due allowance shall be made for any
deflection which will occur during the placing of concrete within the forms.
e) Forms shall be constructed such that they can be removed without shock or vibration to the concrete.
f) Chamfer strips 25mmx25mm shall be placed in forms to bevel all permanent salient edges and
corners except bottom edges of foundations.
g) Temporary openings shall be provided where necessary to drain away water and to assist in the
removal of rubbish. These shall be closed tight before pouring concrete.
h) Formwork shall be coated with a COMPANY approved release agent before the reinforcement is
placed. The release agent shall be non-staining, free from chlorides and sulphates, insoluble in
water, nonreactive, rust preventive and guaranteed to be compatible with subsequent surface
applications to the concrete. All excess shall be carefully removed. Form release oil shall not be
allowed to come into contact with concrete already placed, with reinforcement or other embedded
items.
Document No: AGES-SP-01-001 Rev. No: 1
Page 39 of 72

i)  Before concrete is placed, all formwork and supports shall be thoroughly cleaned.
j)  Insulated formwork to control concrete temperature differentials in thick sections shall be used
where determined necessary by trial, calculation or whenever directed by the COMPANY.
k)  Concrete shall not be placed until the relevant formwork has been inspected and approved by the
COMPANY. This shall not relieve the CONTRACTOR from the requirements as to soundness, finish
and accuracy specified elsewhere.
9.4.2  Accuracy of Formed Surfaces

Formwork shall be constructed so that the concrete surfaces will conform to the tolerance limits listed in
Table 9-2:
Table 9-2 – Tolerances of Formed Surfaces

| Item  | Element/Surface  |     | Tolerance  |
| ----- | ---------------- | --- | ---------- |
(mm)
| Plumbing                | Lines and surfaces of          | Any 3000mm of length       | ±7   |
| ----------------------- | ------------------------------ | -------------------------- | ---- |
| (permissible deviation  | columns, piers, walls, arises  |                            |      |
| on verticality of       |                                | Maximum for entire length  | ±15  |
vertical element)
|     | Exposed corner columns,  | Any 6000mm length  | ±7  |
| --- | ------------------------ | ------------------ | --- |
control joint grooves, other
|     | conspicuous lines  | Maximum for entire length  | ±13  |
| --- | ------------------ | -------------------------- | ---- |
Levels (permissible  Slab soffits, ceilings, beam  Any 3000mm of length  ±7
| deviation from  | soffits, arises (measured  |     |     |
| --------------- | -------------------------- | --- | --- |
specified level)  before removal of supporting  Any 6000mm of length or any bay  ±9
shoes)
|     |                          | Maximum for entire length  | ±10  |
| --- | ------------------------ | -------------------------- | ---- |
|     | Exposed lintels, sills,  | Any 6000mm length          | ±7   |
parapets, horizontal grooves,
|                   | other conspicuous lines     | Maximum for entire length  | ±10  |
| ----------------- | --------------------------- | -------------------------- | ---- |
| Position in plan  | Columns, walls, partitions  | Any bay                    | ±10  |
(permissible deviation
| of building elements  |     | Any 6000mm length  | ±10  |
| --------------------- | --- | ------------------ | ---- |
from specified plan
position)
|                |                            | Maximum for entire length  | ±20      |
| -------------- | -------------------------- | -------------------------- | -------- |
| Cross section  | Columns, beams, thickness  |                            | +13, -7  |
| dimensions     | of slabs and walls         |                            |          |

| Document No: AGES-SP-01-001  |     |     | Rev. No: 1   |
| ---------------------------- | --- | --- | ------------ |
Page 40 of 72

| Foundations  | Deviation in level  | Blinding  | ±15  |
| ------------ | ------------------- | --------- | ---- |
(reinforced concrete)
|     |                               | Upper surface  | ±10       |
| --- | ----------------------------- | -------------- | --------- |
|     | Deviation in plan dimensions  |                | +30, -13  |
Misplacement/eccentricity in  Foundations of concrete  2% of
direction of misplacement  structures and concrete buildings  foundation
width but
≤30mm
Foundations of steel structures
≤10mm
and steel buildings
|                     | Deviation in thickness  |                | ±5       |
| ------------------- | ----------------------- | -------------- | -------- |
| Ground slab         | Deviation in level      | Blinding       | +0, -15  |
|                     |                         | Upper surface  | ±5       |
| Steps (permissible  | In a flight of stair    | Riser          | ±3       |
deviation from
|     |     | Tread  | ±7  |
| --- | --- | ------ | --- |
specified dimensions)
|                   | In consecutive steps                 | Riser  | ±2  |
| ----------------- | ------------------------------------ | ------ | --- |
|                   |                                      | Tread  | ±3  |
| Sleeves,  floor,  | and  Deviation in size and location  |        | ±7  |
wall openings
Note:
Tolerances apply to concrete dimensions only and not to positioning of reinforcing steel, dowels or embedded items.

9.4.3   Striking Formwork
a)  The formwork shall be removed in accordance with ACI 301 and ACI 347 or BS EN1992-2, except
as stated hereunder. No superimposed load shall be applied to self-supporting members before the
28 days strength has been verified by field-cured specimens.
b)  Forms shall be removed in such a manner as to not damage the concrete. No forms shall be
removed until the concrete has gained sufficient strength to support itself (for minimum striking period
see Table 9-3).
c)  At no stage shall the loosening or removal of formwork interrupt or prevent the immediate and
continuous curing of the concrete.
d)  Centres and props may be removed when the member being supported has gained sufficient
strength to carry itself and the load to be imposed on it with an acceptable factor of safety.
e)  A formwork striking plan shall be produced by the CONTRACTOR, which anticipates climatic
conditions, heat of hydration, strength development, load conditions and relevant curing methods.
Table 9-3 provides the minimum periods which must elapse between the completion of the
| Document No: AGES-SP-01-001  |     |     | Rev. No: 1   |
| ---------------------------- | --- | --- | ------------ |
Page 41 of 72

concreting operations and the removal of formwork.
f) After removal of formwork no remedial works shall be attempted until the work has been inspected
by the COMPANY.
g) Providing the concrete strength is confirmed by tests on cubes, cured and stored under the same
environmental conditions, formwork supporting cast in-situ concrete may be struck when the cube
strength is 25 N/mm2 or twice the stress to which it will be subjected, whichever is the greater,
provided that such earlier striking will not result in unacceptable deflections due to shrinkage, creep,
etc. Self-supporting member forms may be removed after 7 days provided concrete strength is at
least 80% of design strength as determined by field-cured specimens or other approved methods.
h) For thick sections, formwork shall be left in place for the required period determined by trial and/or
calculation.
i) Forms shall not be left permanently in place unless otherwise it has approved by the COMPANY.
Table 9-3 – Striking Formwork Minimum Period
Type of formwork Min.
period
Vertical formwork to columns, beams, walls where lift does not exceed 1.2m 24 hrs
Vertical formwork to columns, beams, walls where lift exceeds 1.2m 36 hrs
Soffit forms to beams (Props left under) 14 days
Soffit forms to slabs (Props left under) 6 days
Props to beams and slabs (Depending on back propping arrangement and calculations) 21 days
Tank walls 48 hrs
Construction joints 24 hrs
9.5 Fixing Reinforcement
9.5.1 General
a) Reinforcement detail drawings and bar bending schedules shall be prepared in accordance with
BS EN ISO 3766 or ACI SP-66 and COMPANY approved engineering drawings. Drawings and
schedules shall show number, grade, size, length, mark, location, and bending diagrams for
reinforcing bars and be submitted to COMPANY for information/records.
b) The reinforcement shall be positioned as indicated on the Engineering drawings approved by the
COMPANY. Spacers of suitable size shall be used to hold the reinforcement in position and
Document No: AGES-SP-01-001 Rev. No: 1
Page 42 of 72

provide the specified covers. All reinforcement shall be in place prior to pouring concrete. No wet
placing (i.e. during concreting operations) is permitted.
c) Corner bars in columns and beams shall be tied for the entire length of the lap so that the minimum
cover requirements are achieved, and the true alignment of the reinforcement is maintained. This
may be achieved by cranked bars for the entire length of the lap.
d) Reinforcing shall be tied with minimum 1.5mm soft annealed or galvanized wire.
e) Welding reinforcement is prohibited, unless noted on the Engineering drawings and approved by
the COMPANY. Reinforcement with unauthorized welds shall be removed and replaced. Where
indicated and approved the welds shall be tested to confirm adequacy. Where indicated and
approved, the welding shall be in accordance with AWS D1.4, a weld procedure shall be submitted
and approved, and the welds shall be tested to confirm adequacy.
f) Re-bending or re-straightening reinforcement is prohibited.
g) All fabric mesh shall be lapped for a minimum length of 300mm, UNO on the drawings approved
by the COMPANY, and tied together on both main and cross wires. All lap lengths shall be
sufficient to develop the full strength of the reinforcement bars.
h) Fabrication tolerances shall comply with the requirements of ACI 117.
i) The CONTRACTOR shall furnish certificates of conformance stating that on the basis of
appropriate and relevant certified mill test reports, the materials supplied meet the requirements
of the specification. The mill test reports shall also be furnished.
9.5.2 Cover
a) Cover to reinforcement shall be in accordance with ACI 318 or BS EN1992-2. As a minimum, the
concrete cover to the reinforcement shall be as specified in Table 9-4.
Table 9-4 – Minimum Cover to Reinforcement
Concrete Exposure & Structural Member Cover (mm)
Concrete cast against or permanently exposed to earth (all below grade structures) 75
Concrete in splash and atmospheric zone subject to salt spray 75
Concrete substructure exposed permanently to seawater 75
Concrete exposed to weather (all above grade structures not enclosed by a temperature 50
and humidity-controlled building)
Concrete not exposed to weather (beams, columns, walls) located within a temperature 40
and humidity-controlled building
Concrete not exposed to weather (slabs) located within a temperature and humidity- 35
controlled building
Notes: 1) Cover is measured to the outside of all reinforcement.
2) Where any individual structural element falls within two or more categories then the most stringent criteria shall apply for the entire
element
Document No: AGES-SP-01-001 Rev. No: 1
Page 43 of 72

b) Under no circumstances shall concrete cover be reduced below the minimum given in this
specification.
c) Required covers shall not be reduced by provision of protective coatings, membranes or by
membrane protective screed.
d) To obtain the required concrete cover, concrete spacer blocks with identical compressive strength
with concrete or hard plastic blocks shall be used. Spacers shall have a proven record of satisfactory
performance in the field and shall not deform under the load of the reinforcement cage or displace
and fail to provide the specified cover. Spacers shall be adequately distributed to prevent
reinforcement deformation under the reinforcement self-weight and the construction loads. Oversize
spacers shall not be used to give more than the specified cover as this compromises the structural
design of the member.
e) Cover to reinforcement shall be carefully checked before any concrete is cast. Special attention shall
be given to reinforcement at kicker strip level, as misplaced starter bars can impede the fixing of
reinforcement for the next lift at the correct cover.
9.5.3 Reinforcement Handling
a) The reinforcement steel condition shall conform to ACI 301 until the time of placement of concrete.
If the reinforcement steel develops rust due to delay in placement of concrete it shall be sweep
blasted using grit meeting the requirements of BS EN ISO 8501 Part 3 until it is free from loose mill
scale or rust, oil, grease and other harmful matter immediately before inclusion in the works. The
steel after cleaning shall remain within the limits of weight tolerance allowed in ASTM A615/A615M
or BS 4449.
b) After installation, all reinforcement exposed for longer than 7 days shall be protected from
contamination before and between pours by wrapping the formwork with suitable sheeting.
c) All reinforcement shall be washed clean, using water suitable for producing concrete, prior to
placement of concrete.
d) All reinforcement shall be stored under cover on timber over concrete or steel crib support suitably
spaced and of adequate height to keep the steel at least 200mm above ground level. Reinforcement
shall be protected from all aggressive elements, including chlorides and moisture, by covering with
suitable protection material. It shall be neatly separated in sizes and clearly marked with its diameter.
e) If for any reason reinforcing bars are to be impounded or stored on site for long periods of time, a
protective sacrificial coating or spray of corrosion inhibitor shall be used. If the coating will reduce
the reinforcing/concrete bond, the coating shall be entirely removed prior to installation in the
formwork.
9.6 Fixing Anchor Bolts and Embedments
a) All sleeves, inserts, anchors, expansion or isolation joint materials, water stops, anchor bolts, conduit,
piping, nose angles, ladder rungs, and other embedded items shall be positioned accurately and
supported against displacement. Welding of these items to the reinforcing bars shall not be permitted.
Document No: AGES-SP-01-001 Rev. No: 1
Page 44 of 72

Voids in sleeves, inserts, and anchor slots shall be filled temporarily with readily removable material
to prevent the entry of concrete into the voids.
b) For anchor bolts reference shall be made to the COMPANY specification for Anchor Bolts. The
following shall apply:
1) Anchor bolts shall be placed as indicated on the drawings before concreting.
2) A template shall always be used to hold the anchor bolts in their correct position. The template
shall be of rigid construction and fabricated from a suitable robust material. Anchor bolts shall
not come in contact with the reinforcing steel. The template type, general arrangement and
installation details shall be submitted for COMPANY review and approval prior to fabrication.
3) Forging and heating of anchor bolts is not allowed.
4) Before installation, anchor bolts shall be de-greased by an approved method.
5) Anchor bolt sleeves shall be capped and/or filled with nonbonding mouldable material to keep
out water, concrete, and debris during the placement of concrete and grout.
6) Wet dipping (placement after concrete pouring) of anchor bolts shall not be permitted.
7) Unless otherwise specified by equipment/supplier, installation tolerances shall be as follows:
i) All anchor bolts shall be installed to ± 2mm of their design position.
ii) Anchor bolts shall be plumb to +/- 1:100.
iii) Level tolerance to top of bolts shall be - 0 mm + 15mm.
c) Insert plates shall be of the material and size as indicated on the Engineering drawings approved by
the COMPANY and shall be installed to the following tolerances:
1) Insert plates in the horizontal plane shall be installed so as to ensure that the variation from level
does not exceed 3.0mm in either direction, and that the centre of the surface of the insert is
within 2.0mm of the elevation shown on the drawings approved by the COMPANY.
2) Insert plates whose least dimensions are greater than 300mm shall have sufficient weep holes
to ensure full bearing.
3) The centre of the surface of the insert shall be within 1.5mm of the vertical surface and within
3mm of the location and elevation as shown on the Engineering drawings approved by the
COMPANY. Out of plumbness tolerance shall be 5mm maximum.
9.7 Waterstop
a) Waterstops shall be installed in accordance with the Engineering drawings approved by the
COMPANY, COMPANY specifications, contract documents, and MANUFACTURER’s
recommendations.
b) Damaged products shall not be used.
Document No: AGES-SP-01-001 Rev. No: 1
Page 45 of 72

c) The method of joining waterstops shall be in accordance with MANUFACTURER’s
recommendations. Joining waterbars with adhesives is prohibited.
d) Concrete around waterstop shall be fully compacted with no voids or porous areas.
9.8 Joints
9.8.1 General
All joints shall be located and constructed in accordance with the COMPANY specification and
Engineering drawings. Any variation from the specified type and location of the joints shall be approved
by the COMPANY. Slabs and paving shall be laid in an approved sequential fashion. Concrete shall
not be placed in adjacent paving panel until 3 days from pouring have elapsed
For Joint filler and joint sealer materials reference shall be made to clauses 8.9 and 8.10.
9.8.2 Expansion Joints
Expansion joints shall be positioned accurately and formed straight, well-aligned and truly vertical or
horizontal or parallel with setting out lines of the structure.
Concrete shall not be placed simultaneously in both sides of expansion joints and shall be prevented
from entering the joints or penetrating or impregnating compressible joint fillers. Joints shall be sealed
in accordance with this specification and the Contract Documents.
9.8.3 Control Joints
Control joints shall be installed in accordance with ACI 302.1R.
Saw cut joints shall be cut as soon as concrete has hardened sufficiently to prevent dislodgment of
aggregates. Sawing shall be completed within 12 hours after placement. Saw cut shall be continuous
to a depth of one-fourth the thickness of the slab (min 25mm), as per ACI 301. Alternative timing or
depth proposed by the CONTRACTOR shall be submitted for COMPANY review and approval.
9.8.4 Construction Joints
Construction joints shall be installed in accordance with ACI 301. The CONTRACTOR shall submit
information for acceptance of the number, proposed locations, and treatment of construction joints not
indicated on the Engineering drawings. The number of joints shall be kept to a minimum and be located
so as to least impair the strength of the structure. Provision shall be made for transfer of shear and
other forces through the construction joint.
Construction joints shall be perpendicular to the main reinforcement, and the reinforcement bars in
turn shall be continued across the joints.
Stop ends for vertical joints shall be removed as soon as it is practical without damaging the concrete
face. Laitance shall be removed and the joints thoroughly cleaned and dampen before placement of
fresh concrete.
Document No: AGES-SP-01-001 Rev. No: 1
Page 46 of 72

When bond is required the joint surface shall be roughened by pressure jetting with air and water, in
a manner that exposes the aggregate uniformly (without disturbing the coarse aggregate) and does
not leave laitance, loosened particles of aggregate, or damaged concrete at the surface. After the joint
surface is thoroughly cleaned, it shall be coated with a cement grout of the same proportions as the
mortar in the concrete immediately prior to placing fresh concrete. The new concrete shall be well
worked against the old face to ensure a sound joint.
9.8.5 Isolation Joints
Isolation joints shall be placed where the floor or pavement adjoins vertical surfaces such as walls,
columns, catch basins, manholes, and equipment foundations, in accordance with the Contract
Documents.
The joint surface shall be thoroughly cleaned of laitance and scale and dampen before placing
adjoining concrete.
9.9 Concrete Preparation and Placement
9.9.1 Concrete Production
9.9.1.1 General
a) All concrete shall be produced from a controlled fully automatic computerized central plant. The
central plant shall be provided by CONTRACTOR or a Ready-Mix Concrete SUPPLIER
subcontracted by CONTRACTOR (approved by COMPANY). The rated capacity of the plant shall
suit the project execution schedule.
b) Mixing at the central plant shall conform to the applicable requirements of ASTM C94/C94M,
CPMB100-00, ACI 304R, BS EN 206-1, and this Specification.
c) Concrete shall not be hand-mixed or re-tempered.
d) Mixing of concrete shall not be done in concrete trucks.
e) Water shall not be added to increase slump.
f) No additives or ingredients shall be added to the concrete after batching.
g) Any proposed change in mix design during the concrete work shall be subject to approval by
COMPANY.
9.9.1.2 The Batch Plant shall include the following:
a) Full computerization.
b) Full segregation of materials.
Document No: AGES-SP-01-001 Rev. No: 1
Page 47 of 72

c) Means for materials to be shaded and covered against contamination by air borne chlorides, dust
and other contaminants.
d) Automatic compensation for moisture in fine aggregate.
e) Adequate ice and chilled water plants.
f) Fully automated.
g) Calibration every 3 months for aggregate.
h) Calibration every 6 weeks for water, cement and admixtures.
i) Print out of mix design together with actual mix.
j) Calculation and print out of actual water/cementitious ratio.
9.9.1.3 The mixing machines (scales/meters, etc.) capacity shall be selected such that the required maximum
production can be achieved satisfactorily.
a) The mixer shall be fitted with an approved accurate mechanism for weighing the cement, fine and
coarse aggregates, separately.
b) The mixing machines (scales/meters, etc.) shall be tested and calibrated in accordance with
ASTM C94/C94m and BS EN 206-1 for their accuracy by a specialist at regular intervals not
exceeding three months or as required by COMPANY. Test certificates shall be provided before
the commencement of works and after each test.
c) The accuracy of the measuring equipment shall be within ±1% of actual reading. The measuring
equipment shall be maintained in a clean and serviceable condition.
9.9.1.4 The quantities of all materials used for concrete shall be proportioned by weight.
a) The weights of fine and coarse aggregates shall be automatically adjusted to allow for any free
water contained in them. Accordingly, the amount of water to be added shall be reduced by this
amount of free water contained in the aggregates.
b) Admixtures that have been approved as part of the design mix shall be added by an approved
automatic dosing equipment.
c) Cement when contained in bags, shall be used in such a way that each batch requires a number
of whole bags.
d) Water shall be measured by volume or weight, but either way the delivery shall be a predetermined
amount to meet the design water/cement ratio.
e) The CONTRACTOR shall ensure that the materials used for each batch in the mixer do not exceed
the MANUFACTURER's rated capacity for the machine.
Document No: AGES-SP-01-001 Rev. No: 1
Page 48 of 72

9.9.1.5 Mixing shall ensure a uniform distribution of materials and the concrete is of uniform colour and
consistency. The mixing shall be continued until the mix is homogeneous.
a) The time required to produce a homogeneous mix shall be determined by satisfying the
requirement of ASTM C 94/C 94M Annex A1.
b) The mixer and mixing platform shall be suitably protected from the wind to prevent loss of the
cement.
9.9.1.6 The machine shall be kept clean, free from any residual material after depositing each batch of
concrete and the mixer pan drum shall be washed and cleaned out immediately following the
completion of each concreting operation or when changing to a mix with a different type of cement.
9.9.1.7 The batch plant shall be able to provide a computer printout of the following for each truck:
a) Grade of concrete.
b) Cement type.
c) Admixture types.
d) Actual measurement of all components of water in the mix.
e) Actual batched weights of cement, aggregates (separately), water and admixtures.
f) Date and Time of batching.
g) Calculation of the actual water/cement ratio.
9.9.1.8 Prior to commencement of the work the CONTRACTOR shall furnish the following details to
COMPANY:
a) Name and qualification of SUPPLIER(s).
b) Certificate of quality assurance.
c) Quality control facilities/procedures.
d) Certificate and test reports on concrete production and products.
e) Source(s) of aggregates, cement, etc.
f) Quality of water aggregates and cement.
g) Production capacities.
h) Description of Plant Equipment and Facilities.
Document No: AGES-SP-01-001 Rev. No: 1
Page 49 of 72

i) SUPPLIER'S test certificate giving results of tests on aggregates for durability, strength and
chloride content shall be submitted by CONTRACTOR to COMPANY at weekly intervals.
j) Any other relevant data such as workability of concrete, admixtures, etc.
k) Qualifications of personnel ear-marked for the Project (approved personnel shall not be changed
without prior approval of COMPANY).
9.9.1.9 The arrangements for inspection, testing, reporting and verification shall be approved by COMPANY.
As a minimum, the controls system implemented shall address the following:
a) Liaison with the site laboratory so as to ensure that the test status of materials is known.
b) Supervision and recording of receipt, storage, handling and protection of materials.
c) Supervision and recording of batching and mixing, including verification of batch computer
printouts before trucks are released.
d) Control of moisture adjustments.
e) Initial and routine batch plant calibration and maintenance procedure.
f) Regular reporting formats.
COMPANY will verify that the control system is being implemented and verify the documentation
raised, in accordance with an approved system.
The CONTRACTOR’S Batch Plant Manager will be responsible for the control of the quality of all
batch plant operations.
9.9.2 Concrete Transportation
9.9.2.1 General
Concrete, after being discharged from the mixer shall be transported as rapidly as possible to its final
position by approved means which shall prevent segregation, loss of workability or contamination of
concrete constituents.
a) The concrete shall be placed and compacted in its final position in the form within 60 minutes of
the water being added to the mix. Depending on the circumstances and subject to COMPANY
approval, the placement time may be increased to 120 minutes with the use of approved retarders
and transported in truck mixers with agitators. The addition of water at the point of discharge is
prohibited. Re-tempering and further mixing shall not be permitted.
b) The containers that convey the concrete shall be kept clean and free from hardened or partially
hardened concrete at all times.
c) The use of chutes, spouts, skips and pumps shall be to COMPANY approval.
Document No: AGES-SP-01-001 Rev. No: 1
Page 50 of 72

d) The use of any aluminium pipe to be in contact with fresh concrete or other conveying equipment
containing aluminium is prohibited.
9.9.2.2 Concrete Trucks
a) Concrete trucks and their manner of operation shall conform to the applicable requirements of
ASTM C94/C 94M.
b) Concrete trucks shall be of a size, design, and required number to accommodate the anticipated
placement rates.
c) Truck mixers shall be of the revolving drum type, watertight, and so constructed that the concrete
can be conveyed and discharged at the site maintaining the uniform distribution of materials
throughout the operation.
d) The drum shall be painted white and kept clean to ensure maximum reflectivity.
e) The maximum size of batch in truck mixers shall not exceed the maximum rated capacity of the
mixer as stated by the MANUFACTURER and stamped in metal on the mixer.
f) In no circumstances shall water from the concrete truck be used in the mix.
g) Each and every delivery to site shall be accompanied with a computer printout containing the
information listed in section 9.9.1.7 of this specification.
h) Scheduling and dispatching of trucks shall be such that they arrive at the work site just before the
concrete is required.
i) Equipment shall be cleaned at the end of each operation or workday.
9.9.3 Concrete Placement
9.9.3.1 General
a) The placement of concrete shall be in accordance with ACI 301 or BS 1992-1-1.
b) Concrete shall not be placed unless the positioning, fixing and condition of the reinforcement and
any other embedded items, the cleanliness, alignment and suitability of the containing surfaces
have all been previously examined and approved. Adequate time shall be allowed for inspection
when scheduling concrete pours.
c) The concrete temperature when deposited shall not exceed 32°C. The temperature of
reinforcement or forms shall not exceed 38°C.
d) Forms shall be well soaked with water, but no standing water shall be present inside forms when
concreting.
e) A 24-hour notice shall be given to the COMPANY before placing concrete.
Document No: AGES-SP-01-001 Rev. No: 1
Page 51 of 72

f) The concrete shall be placed in sequences approved by COMPANY and shall be deposited as
near as possible to its final position in such a manner as to avoid segregation of the concrete, or
displacement of the reinforcement or formwork.
g) The concrete shall be deposited in regular courses or layer not exceeding 200 mm in thickness
when hand compacted and 400 mm thickness when mechanically compacted.
h) The placement of concrete shall be continuous between specified or approved construction joints.
i) When placement of concrete has been interrupted or delayed and concrete has gained its initial
set and cannot be adequately worked or compacted, subject to COMPANY approval the following
procedure shall apply:
1) Horizontal sections:
i) The surface of the unfinished concrete shall be thoroughly cleaned, preferably by air and
water jetting, to expose the aggregate and washed with cement grout immediately before
fresh concrete is added.
ii) The first layer of new concrete placed shall not exceed 150mm in depth and particular
care shall be taken with the compaction of this layer to ensure a good bond.
iii) If an interruption of more than one hour occurs, or is anticipated, during the concreting of
a long horizontal member, a stop-end shall be installed at a location approved by the
COMPANY to provide a clean vertical surface of the joint. Concreting within the stop-end
shall be continued as far as possible to terminate with a horizontal surface at a suitable
level or, preferably, to complete the full height of the pour.
2) Vertical columns:
i) The unfinished concrete shall be cleaned and left for 12 hours to set before any further
concrete is placed.
ii) The surface shall be thoroughly cleaned of all loose, foreign matter and all laitance before
casting the remaining concrete. Such cleaning may require temporary removal of all or
part of the form work.
j) In the case of an accidental interruption not specified in the drawings, the CONTRACTOR must
advise the COMPANY immediately. Such a situation may require partial or complete demolition.
k) Casting of thin sections such as floor slabs in two layers shall not be permitted.
l) Concrete that has achieved initial set or has been contaminated by foreign matter shall not be
deposited in the structure or foundation.
m) Concrete shall not be placed during rain unless protection is provided to avoid any changes in
concrete design and material properties.
Document No: AGES-SP-01-001 Rev. No: 1
Page 52 of 72

n) For underwater structures, prior to the pour, a concrete placing plan shall be submitted to the
COMPANY for review and approval. Concrete trials to demonstrate the required quality and
consistency of the concrete mix shall be provided in accordance with BS 8443 and ACI 304R.
o) Concrete shall not be allowed to fall-freely from a height more than 1.5m. Greater heights shall
require an approved down pipe or chute.
p) Prior to pouring concrete against an adjacent face (construction joint), the face shall be clean and
free of dirt, films, paint, coatings or other foreign matter, and:
1) The adjacent face shall have all laitance to a depth of 2 to 3mm removed, so as the coarse
aggregate is exposed.
2) Prior to concreting, the concrete surface shall be wetted so that water is not drawn into from
the new concrete.
3) The reinforcement and water bars carefully cleaned and checked for integrity.
q) The reinforcement and all embedded items shall be adequately secured to prevent movement
during the placing or setting of the concrete.
r) If surface retarder has been used on the concrete, then the MANUFACTURER shall be consulted
to determine the length of time before the surface retarder is washed off.
s) If concrete is placed directly against rock or ground, the fresh concrete shall be protected against
intermixing and water suction (blinding concrete, building paper).
t) Suitable wind breaks shall be erected prior to pouring concrete. These shall be effective in
