Repository: cheung-ebuahmet/WISON

# Subcontract Knowledge Base (分包合同知识库)

此目录包含从 `D:\Wison\Subcon_Payments\` 下所有分包合同的二进制文件（.docx / .doc / .pdf）
自动转换而来的 Markdown 文本，供全文搜索使用。

## 转换统计

| 分包 | 文件数 | 失败 |
|------|--------|------|
| 10.1 CCECC Civil Pkg II | 221 | 3 |
| 10.2 TCC Civil Pkg I/III | 230 | 4 |
| 12.1 CCECC MEI Pkg I | 269 | 2 |
| 12.2 TCC MEI Pkg II | 104 | 0 |
| 08 Med. Svc. Agr | 1 | 1 |
| **总计** | **825** | **10** |

> 10 个失败文件均为扫描件/图片型 PDF（MarkItDown 和 pymupdf 均无法提取文本），
> 详见 `_conversion_report.txt`。

### 计量方法 (Measurement Method)
| 文件 | 路径 |
|------|------|
| Civil 计量说明（通用） | `10.1 .../01_General - Subcontractor Pricing Instructions_Rev.A.docx.md` |

File: _Ref/kb/subcon/10.1 CCECC - Civil Pkg II/Contract/Part II Attachments/Attachment 7 - Owner's Special Requirements &Reference/01_Company Codes - Standard Drawings/AGES-Reference/AGES-SP-01-001_Concrete Supply and Construction Specification.pdf.md (part 4 of 5)
THE CONTENTS OF THIS DOCUMENT ARE PROPRIETARY AND CONFIDENTIAL.
shielding the concrete from drying winds during placing and for the full curing period if curing
compound is used or until the wet curing system is in place.
9.9.3.2 Placing by Pump
a) Unless prevented by access requirements, majority of concrete shall be placed by pumping in
accordance with ACI 304.2R or BS 8476:2007. Individual pours less than 2 m3 may be placed by
alternative means.
b) Pumping or pneumatic conveying equipment shall be of a suitable kind with adequate pumping
capacity. Pneumatic placement shall be controlled so that segregation does not occur in the
discharged concrete. Concrete shall not be conveyed through pipe made of aluminium or
aluminium alloy. The following shall apply:
1) The CONTRACTOR shall submit a method statement indicating full details of the pneumatic
conveying equipment and operating system. CONTRACTOR shall ensure that pumping
shocks shall not be transferred from the pipeline to the formwork, previously laid concrete or
the structure.
2) The CONTRACTOR shall demonstrate suitability of each concrete pump and system by
submitting the following information for COMPANY approval:
Document No: AGES-SP-01-001 Rev. No: 1
Page 53 of 72

i) Description of equipment.
ii) Concrete mix design, including slumps at pump entry to pipe and at exit from pipe.
iii) Concrete temperature at exit from pipe.
iv) Stand-by arrangements.
v) List of spare parts kept at Site.
3) Each pump shall deliver a continuous flow of concrete to the job without air pockets and other
voids. Prior to use of a pump for construction activities the CONTRACTOR shall carry out a
full-scale test.
4) The initial discharge of any pumped concrete shall be discarded and not be incorporated in
the permanent works.
c) Riser and fixed pipe sections of the pneumatic conveying equipment shall be effectively insulated.
After each operation the entire equipment shall be thoroughly cleaned.
d) When concrete is conveyed by chuting or pipes, the size and design of the plant and pipes shall
be so selected to ensure continuous flow in the chute or pipe. The slope of the chute or the
pressure of the pump shall allow the concrete to flow without the use of any water to produce the
required consistency and without causing segregation of the ingredients. The delivery end of the
chute or pipe shall be close to the point of deposit.
e) The chute or pipe shall be thoroughly flushed with water before and after each working period and
kept clean. The water used for this purpose shall be discharged outside and away from any
permanent works.
f) Where chutes are used to convey the concrete, their slopes shall not be such as to cause
segregation and suitable spouts or baffles shall be provided where necessary.
g) A contingency plan (including facilities), to ensure the continuity of concrete placing in case the
pump should fail, shall be submitted for COMPANY review and approval.
9.9.4 Concrete Compaction
a) Except where otherwise permitted by the COMPANY concrete shall be compacted during placing
by approved pattern internal vibrators in accordance with recommendations and guidelines of ACI
309R.
b) The performance of vibrators shall be such as to suit the working conditions and they shall be
selected accordingly. For normal use they shall not be more than 75mm diameter and will be
subject to examination by the COMPANY. The radius of influence shall be at least 300mm. The
vibrators shall be disposed in such a manner that the whole of the mass under treatment shall be
adequately compacted at a speed commensurate with the supply of concrete from the mixers and
to the satisfaction of the COMPANY. In confined areas, smaller vibrators shall be used.
Document No: AGES-SP-01-001 Rev. No: 1
Page 54 of 72

c) Internal vibrators should penetrate the full depth of the layer of concrete placed and compaction
of newly placed concrete layer shall extend to upper 100mm of the underlying layer to ensure a
proper mixing.
d) Vibration is not to be applied directly or indirectly to concrete after the initial set has taken place.
e) External vibrators shall not be used without the permission of the COMPANY. The power supply
to drive the vibrator(s) must be "spark free" etc., for use in live gas/oil plant. If external vibrators
are permitted to be used for concrete compaction, the type of vibrator, design of formwork and
method of fixing the vibrator shall be approved by the COMPANY.
f) Vibrators shall not be allowed to touch the reinforcement as this can create voids under horizontal
bars.
g) Concreting shall not be started without standby arrangement of compactor and vibrators.
9.10 Mass Concrete
Mass concrete is defined in clause 8.1.6. The following shall apply:
a) For mix design, the control method statement shall be subject to COMPANY approval.
b) Requirement for mass concreting shall be in accordance with ACI 207.1R, ACI 207.2R and ACI
207.4R.
c) The temperature of concrete at the point of discharge shall not exceed 26°C.
d) The maximum peak temperature in the inside of the concrete pour shall not exceed 70 °C.
e) The temperature gradient between the inside and outside faces of the concrete shall not exceed
20°C.
f) Curing duration for mass concreting shall be as per ACI 308 section 3.3.
g) Observe bleeding and the general condition of the concrete during the pour.
h) Implement protective measurements, insulation and curing to avoid crack formation.
i) After removal of formwork, check on crack formation.
j) When forms are removed before the specified curing is completed, measures shall be taken to
continue the curing and provide adequate thermal protection for the concrete.
9.11 Extreme Weather Provisions
a) Concrete placed in ambient air temperatures 32°C or higher shall follow ACI 305.1, Specification
for Hot Weather Concrete.
Document No: AGES-SP-01-001 Rev. No: 1
Page 55 of 72

b) If the ambient temperature is expected to be high (hot weather concreting) at the time of casting
or in the curing period, precautions shall be taken to protect the concrete against damaging effects
(e.g. drying out or excessive shrinkage).
c) Concrete shall not be placed when the temperature of reinforcement or forms exceeds 38°C, then
items shall be sprayed with water prior to placing concrete.
d) From June 1st until Sept 30th, placing concrete shall preferably be in the early morning hours or
late evening/night hours. Approval shall be sought from the COMPANY before placing concrete
at any other time.
9.12 Finishing
The concrete finish shall be without objectionable surface fins, holes, or rough patches.
9.12.1 Unformed Surfaces
The unformed surface finishes shall be as shown in Table 9-5 unless otherwise specified.
Table 9-5 – Concrete Unformed Surface Finishes
Surface Finish
Area Paving Broom or Belt
Compressor house floors Broom or Belt
Cooling tower basin, Flume Floated
Curbs Broom or Belt
Foundations and pedestals to be grouted Scratched
Foundations and pedestals to be coated Floated
Equipment bases Floated
Floor Slabs Trowelled
Garage floors, ramps Broom or Belt
Platforms Broom or Belt
Stair steps and landings, exterior platforms, pedestrian ramps Nonslip
Surface requiring plastering or tiling Scratched
Surfaces to receive bonded applied cementitious finishes Scratched
Surfaces to receive roofing, waterproofing membrane, sand bed terrazzo Floated
Document No: AGES-SP-01-001 Rev. No: 1
Page 56 of 72

9.12.1.1 The specified finishes for unformed surfaces shall conform to the following:
a) Floated Finish
After the concrete has been placed, consolidated, struck off, and levelled, the concrete shall not
be worked further until ready for floating. Floating with a hand float or with a bladed power trowel
equipped with float shoes, or with a powered disc float shall begin when the water sheen has
disappeared and when the surface has stiffened sufficiently to permit the operation. During or after
the first floating, planeness of surface shall be checked with a 3000mm straight edge applied at
not less than two different angles. All high spots shall be cut down and all low spots filled during
this procedure to produce a surface within Class B tolerance as per Table 9-6. The slab shall then
be re-floated immediately to a uniform sandy texture.
b) Trowelled Finish
The surface shall first be float-finished as specified in section 9.12.1.1 (a). It shall next be power
trowelled, and finally hand trowelled. The first trowelling after power floating shall produce a
smooth surface that is somewhat free of defects, but which may still show some trowel marks.
Additional trowelling shall be done by hand after the surface has hardened sufficiently. The final
trowelling shall be done when a ringing sound is produced as the trowel is moved over the surface.
The surface shall be thoroughly consolidated by the hand trowelling operations. The finished
surface shall be essentially free of trowel marks, uniform in texture and appearance and shall be
plane to a Class A tolerance, except tolerance for concrete on metal deck shall be Class B as per
Table 9-6.
On surfaces intended to support floor coverings, any defects of sufficient magnitude to show
through the floor covering shall be removed by grinding.
c) Broom and Belt Finish
Immediately after the concrete has received a float finish as specified in section 9.12.1.1 (a), it
shall be given a coarse transverse scored texture by drawing a broom or burlap belt across the
surface.
d) Scratched Finish
After the concrete has been placed, consolidated, struck off, and levelled to a Class C tolerance
as per Table 9-6, the surface shall be roughened with stiff brushes or rakes before the final set.
e) Nonslip Finish
Where the contract documents require a nonslip finish, the surface shall be given a Dry-Shake
application, as specified in section 9.12.1.1 (f), using crushed ceramic bonded aluminium oxide or
other specified selected abrasive particles. The rate of application of such material shall not be
less than 1.25 Kg per m2.
Document No: AGES-SP-01-001 Rev. No: 1
Page 57 of 72

f) Dry-Shake Finish
Dry-Shake application (for nonslip finish) shall use a metallic or mineral aggregate. The aggregate
shall be blended with Portland cement in the proportions recommended by the aggregate
MANUFACTURER.
Approximately two-thirds of the blended material for the required coverage shall be applied to the
surface by a method that ensures an even application without segregation. The surface shall be
given a float finish as specified in section 9.12.1.1 (a), immediately after the application of the first
dry shake.
The remainder of the blended material shall then be applied to the surface at a right angle to the
previous application.
The second application shall be heavier in areas not sufficiently covered by the first application.
This shall be followed immediately by a second floating. After placement of dry-shake material,
the operation shall be completed with a final broom, float, or trowel finish, as specified in the
contract documents. Concrete to receive the dry shake shall be non-air entrained concrete.
9.12.1.2 Surface Classes
Tolerance classes for unformed surfaces shall be as shown in Table 9-6.
Table 9-6 - Tolerance Classes for Unformed Surfaces
Surface Class Tolerance
Class A Finish shall be true planes within 5mm in 3000mm as determined by a
3000mm straightedge place anywhere on the slab in any direction.
Class B Finish shall be true planes within 8mm in 3000mm as determined by a
3000mm straightedge placed anywhere on the slab in any direction.
Class C Finish shall be true planes within 6mm in 600mm as determined by a
600mm straightedge placed anywhere on the slab in any direction.
Special- floors Finish shall be 3mm in 3000mm as determined by a 3000mm
subject to straightedge placed anywhere on the slab in any direction including
wheel loads across movement joints.
9.12.2 Formed Surfaces
Unless otherwise specified in the contract documents, the following finishes shall be used as
applicable:
Document No: AGES-SP-01-001 Rev. No: 1
Page 58 of 72

a) Rough form finish:
For all concrete surfaces not exposed to public view and that will not receive protective coating.
b) Smooth form finish with smooth rubbed finish:
For all concrete surfaces exposed to public view or surfaces that will receive protective coatings.
9.12.2.1 The specified finishes for formed surfaces shall conform to the following:
a) Rough Form Finish
Form facing materials shall be approved for rough form finish surfaces. Tie holes and defects shall
be patched. Fins exceeding 6mm in height shall be chipped off or rubbed off. Otherwise, surfaces
shall be left with the texture imparted by the forms. When membrane waterproofing is to be applied
all fins and protrusions shall be removed.
b) Smooth Form Finish
The form facing material shall produce a smooth, hard, uniform texture on the concrete. It may be
plywood, tempered concrete form-grade hardboard, metal, plastic, paper, or other acceptable
material capable of producing the desired finish. The arrangement of the facing material shall be
orderly and symmetrical, with the number of seams kept to the minimum as practically as possible.
It shall be supported by studs or other backings capable of preventing excessive deflection.
Material with raised grain, torn surfaces, worn edges, patches, dents, or other defects that will
impair the texture of the concrete surface shall not be used. Tie holes and defects shall be patched
to the satisfaction of the DESIGNER. All fins shall be completely removed.
c) Smooth Rubbed Finish
Smooth rubbed finish shall be produced on newly hardened concrete no later than the day
following form removal. Surfaces shall be wetted and rubbed with carborundum rubbing brick or
other abrasive until uniform colour and texture are produced. No cement grout shall be used other
than the cement paste drawn from the concrete itself by the rubbing process.
d) Grout Cleaned Finish
No cleaning operations shall be undertaken until all contiguous surfaces to be cleaned are
completed and accessible. Cleaning while the work is on progresses shall not be permitted. The
grout mix shall contain 1 part Portland cement and 1½ part fine sand with sufficient water to
produce a grout capable of receiving thick paint, where applicable. White Portland cement shall
be substituted for a part of the grey Portland cement in order to produce a colour matching that of
the surrounding concrete, as determined by a trial patch.
The surface of the concrete shall be made wet sufficiently to prevent absorption of water from the
grout. The grout shall be applied uniformly using brushes or a spray gun. Immediately after
applying the grout, the surface shall be scrubbed vigorously with a cork float or stone to coat the
surface and fill all air bubbles and holes. While the grout is still plastic, all excess grout shall be
removed by working the surface with a rubber float, burlap, or other means. After the surface
whitens from drying (about thirty minutes at normal temperature), rub vigorously with clean burlap.
The finish shall be kept damp for at least 36 hours after final rubbing.
Document No: AGES-SP-01-001 Rev. No: 1
Page 59 of 72

e) Cork Floated Finish
Forms and ties shall be removed at an early stage, within 2 to 3 days of placement, where possible.
All burrs and fins shall be removed. A stiff mortar shall be provided by mixing 1 part Portland
cement and 1 part fine sand with sufficient water. Dampen wall surface. The mortar shall be
applied on dampened wall surfaces with a firm rubber float or trowel, filling all surface voids. The
mortar shall be compressed into voids using a slow-speed grinder or stone. If the mortar surface
dries too rapidly to permit proper compaction and finishing, a small amount of water shall be
applied with a fog sprayer. The final texture shall be produced with a cork float using a swirling
motion.
f) Special Architectural Finish
Textured finish, exposed aggregate finish, and aggregate transfer finish are architectural concrete
finishes and shall be produced in accordance with the requirements of the contract documents.
9.12.3 Related unformed surfaces
Tops of walls or buttresses, horizontal offsets, and similar unformed surfaces occurring adjacent to
formed surfaces shall be struck smooth after concrete is placed and shall be floated to a texture
consistent with that of formed surfaces. Final treatment on formed surfaces shall continue uniformly
across the unformed surfaces.
9.13 Curing
9.13.1 General
Curing and protection shall be in accordance with ACI 301, ACI 305.1 and ACI 308R or BS EN 1992-
2 and BS 8500-2. The following shall apply:
a) Water used for concrete curing shall comply in all respects with the requirements of BS EN 1008
or ACI 308R and this specification.
b) Minimum curing period for concrete with ggbs/micro silica shall not be less than 10 days.
c) The use of curing compounds shall be permitted subject to COMPANY approval and shall comply
with the requirements of ASTM C309-19. However, it shall be applied after minimum 7 days of
wet curing, for concrete with ggbs/micro silica.
d) Hessian shall be in accordance with AASHTO M182 and shall weigh a minimum of 0.3 kg/m2.
e) Impervious sheeting shall be minimum 0.10mm thick, white opaque, polyethylene in accordance
with ASTM C 171.
f) Efficient monitoring to ensure that curing is continuous and effective throughout the curing period
shall be properly scheduled and supervised.
Document No: AGES-SP-01-001 Rev. No: 1
Page 60 of 72

9.13.2 Horizontal Surfaces
Every part of the exposed surface shall be covered with a layer of sealed polyethylene per ASTM
C171 or similar impermeable sheeting immediately after finishing. The sheeting shall be in close
contact with the concrete, unless some initial separation is necessary to obtain a particular surface
finish. The sheets shall overlap adjacent sheets at the edges by at least 400mm, and they shall be
fixed down at the ends and edges to prevent air circulation over the concrete. The following shall apply:
a) As soon as the concrete has stiffened sufficiently and after not more than 6 hours, the sheeting
layer shall be completely replaced with a layer of wet hessian or absorptive mats covered with a
layer of sealed polyethylene or similar impermeable sheeting.
b) Additional water shall frequently be introduced under the sheeting in order to keep the hessian
thoroughly and permanently wet.
c) When it is impossible to cover the whole of the surface closely with wet hessian (e.g. where a lot
of starter bars protrude from it), pounding with water of the quality recommended for mixing is an
acceptable alternative. Water shall be renewed regularly to ensure that salt concentration in the
water is not increased by evaporation.
9.13.3 Vertical Surfaces
Immediately after concrete placement, metal formwork shall be kept continuously wet until formwork
is removed, and normal curing can commence. The following shall apply:
a) Directly upon removal of the formwork, the concrete shall be closely wrapped with wet hessian
and enclosed with sealed polyethylene sheeting. Battening shall be used to keep both hessian
and polyethylene lightly in contact with the concrete surface. Care shall be taken to ensure that
pressure from the battens does not impede the downward flow of water within the hessian layer.
b) Additional water shall continuously be introduced on the hessian by means of trickle water hoses
in order to keep the hessian thoroughly and permanently wet.
c) If striking operation of large vertical areas is planned to take longer than 4 hours, all exposed
concrete must be continuously sprayed with water until the curing system is installed. Alternatively,
if practicable the curing system shall be installed as the formwork striking operation proceeds.
9.13.4 Inaccessible Areas
Curing compound may be used on slab soffits, elevated beams sides and soffits, inaccessible column
faces and high shear walls. The following shall apply:
a) Curing compound shall be sprayed on the surfaces immediately upon stripping the formwork in
accordance with the MANUFACTURER’s recommendations, with care to be taken to ensure the
required rate of spread is achieved. Brushing is generally better than spraying.
b) The curing compound must be compatible with any future finishes, where required, or otherwise
to be totally removable.
Document No: AGES-SP-01-001 Rev. No: 1
Page 61 of 72

9.13.5 Large Foundations
Particular attention shall be given to the curing of large foundations, typically those for compressors
and other heavy machinery that extend above ground level. At the point of placement, the fresh
concrete shall be protected from drying winds and solar radiation by the provision of a PVC or similar
tented shelter which shall remain in place throughout the curing period. The tent shall cover the entire
foundation and shall be constructed such that the operation can be carried out whilst it is in place.
To prevent early drying and cracking, the relative humidity shall be kept high and the concrete surfaces
kept moist by spraying with clean water and covered with wet hessian.
9.14 Protection of Concrete Surfaces
All concretes, except top surfaces of general paving areas shall be protected in accordance with Table
9-7.
All membranes and/or protective coatings shall be applied after completion of curing and adequate
drying time of the concrete surface. The surface moisture content shall be less than 4% by volume up
to 20mm deep or as per the coating MANUFACTURER’s recommendations, whichever is governing.
Concrete surfaces shall be free from contamination such as oil, grease, loose particles, surface
laitance, form release agents and curing compounds. Concrete surfaces shall be lightly grit blasted or
power washed if/as required by the coating MANUFACTURER. The following shall apply:
a) Honey combing, blowholes, hairlines cracks, and other surface imperfections shall be filled and
repaired prior to any coating application.
b) All coating systems and extent of coatings shall be in accordance with this specification and
Engineering drawings.
c) The concrete work SUBCONTRACTOR shall have a minimum of 5 years’ experience in the
preparation and installation of concrete protective coatings.
d) All coatings shall be installed in strict compliance with the MANUFACTURER’s instructions. This
shall include surface preparation, priming, application, curing and protection. A detailed method
statement shall be submitted.
e) To ensure MANUFACTURER’s recommendations and instructions are fully understood and
followed, a pre-construction meeting shall be held with the coating MANUFACTURER and
concrete work SUBCONTRACTOR representatives.
f) All submissions of membranes and coatings shall be accompanied by independent test
certifications that verify properties of the submitted products.
Document No: AGES-SP-01-001 Rev. No: 1
Page 62 of 72

Table 9-7- Protection of Concrete Surfaces
Material Specifications
| Application  |     | Protection System  |     |     |             |     |     |        |
| ------------ | --- | ------------------ | --- | --- | ----------- | --- | --- | ------ |
|              |     |                    |     |     | Properties  |     |     | Limit  |
1)  Below  a) Where  All surfaces shall be  Elongation (Film) ASTM D638   170%
ground
groundwater is high  encapsulated with one  Tear Resistance (both direction)  270 N/mm
| concrete  | (Ground Water Table  | layer of minimum 1.5mm     |     | ASTM D1004                    |             |           |            |     |
| --------- | -------------------- | -------------------------- | --- | ----------------------------- | ----------- | --------- | ---------- | --- |
|           | ranges from grade    | thick self-adhesive, high  |     |                               |             |           |            |     |
|           |                      |                            |     | Adhesion to Self ASTM D1000   |             |           | 1.8 N/mm2  |     |
|           | level to a depth of  | density polyethylene       |     |                               |             |           |            |     |
|           |                      |                            |     | Adhesion                      | to  Primed  | Concrete  | 1.8 N/mm2  |     |
|           | 2.0m below the       | laminated bitumen sheet    |     |                               |             |           |            |     |
ASTM D1000
|     | foundation formation  | membrane  |     |                                 |     |     |        |     |
| --- | --------------------- | --------- | --- | ------------------------------- | --- | --- | ------ | --- |
|     |                       |           |     | Puncture Resistance ASTM E154   |     |     | 225 N  |     |
level)
|     |     |     |     | Moisture  | Vapour  | Transmission  | <0.3g/m2/24 hr  |     |
| --- | --- | --- | --- | --------- | ------- | ------------- | --------------- | --- |
ASTM E96
|     |     |     |     | Crack bridging ASTM C836   |            |        | 1.5mm   |     |
| --- | --- | --- | --- | -------------------------- | ---------- | ------ | ------- | --- |
|     |     |     |     | Adhesive                   | softening  | point  | >1000C  |     |
ASTMD36
|     |     |                 |                | Tensile strength: longitudinal  |                |              | 6.3 N/mm2  |              |
| --- | --- | --------------- | -------------- | ------------------------------- | -------------- | ------------ | ---------- | ------------ |
|     |     |                 |                | Tensile strength: transverse    |                |              | 4.8 N/mm2  |              |
|     |     | -  The  extent  | of  membrane,  | details                         | at  interface  | with  above  | ground     | protection,  |
termination at blinding, etc. shall be as per COMPANY standard drawings.
-  The membrane shall be protected from damage due to construction activities and
backfilling by covering with a protection board of 3.5mm thick bitumen impregnated
fibreboard or 12mm thick bitumen impregnated soft board.
b) Where ground  Two coats of pitch free  Solids Content  100%
|     | water table is high   | epoxy resin (Total DFT=  |     |                             |     |     |       |     |
| --- | --------------------- | ------------------------ | --- | --------------------------- | --- | --- | ----- | --- |
|     |                       |                          |     | Specific Gravity            |     |     | 1.35  |     |
|     | but membrane is not   | 500 microns)             |     |                             |     |     |       |     |
|     | feasible (e.g. small  |                          |     | Water Absorption ASTM D570  |     |     | Nil   |     |
miscellaneous
|     |     |     |     | Adhesion Strength ASTM D4541  |     |     | >1.0 N/mm²  |     |
| --- | --- | --- | --- | ----------------------------- | --- | --- | ----------- | --- |
foundations)
|     |     |             |                | Abrasion resistance ASTM C944  |          |               | 0.1 g      |                |
| --- | --- | ----------- | -------------- | ------------------------------ | -------- | ------------- | ---------- | -------------- |
|     |     | The  small  | miscellaneous  | foundations                    | include  | stair/ladder  | footings,  | non-equipment  |
footings less than 2m by 1m in plan, and non-hydrocarbon piping service pipe sleepers
less than 300mm wide by 500mm depth.
c) Where  Two coats of pitch free  As above in 1b  As above in 1b
|     | groundwater is low   | epoxy resin (Total DFT=  |     |     |     |     |     |     |
| --- | -------------------- | ------------------------ | --- | --- | --- | --- | --- | --- |
|     | (Ground Water Table  | 400 microns)             |     |     |     |     |     |     |
deeper than 2.0m
below the foundation
formation level)

| Document No: AGES-SP-01-001  |     |     |     |     |     |     |     | Rev. No: 1   |
| ---------------------------- | --- | --- | --- | --- | --- | --- | --- | ------------ |
Page 63 of 72

Material Specifications
|     | Application  | Protection System  |     |             |        |
| --- | ------------ | ------------------ | --- | ----------- | ------ |
|     |              |                    |     | Properties  | Limit  |
2) Above
a) All above ground Surfaces  - Primer: a penetrating  Solid contents by Volume  >50%
| ground    | except for 2b below.  | silane siloxane     |                            |     |       |
| --------- | --------------------- | ------------------- | -------------------------- | --- | ----- |
|           |                       |                     | Reduction in chloride ion  |     | >92%  |
| concrete  |                       | hydrophobic primer  |                            |     |       |
penetration AASHTO T259
|     |     | applied as a flood coat  | Moisture Vapour Transmission  |     | 45g/m2/24hr  |
| --- | --- | ------------------------ | ----------------------------- | --- | ------------ |
at a rate of 0.4 litters/m2
|     |     |                            | Reduction in water absorption  |     | >82%  |
| --- | --- | -------------------------- | ------------------------------ | --- | ----- |
|     |     | - Two coats of an acrylic  | ASTM C642                      |     |       |
polymer coating system
|     |     |     | CO2 diffusion resistance,  |     | >500mm  |
| --- | --- | --- | -------------------------- | --- | ------- |
of 150 microns (DFT)
equivalent thickness of
each
concrete (Taywood Method),
BSEN 1062-6
|     |     |     | Chloride ion diffusion  |     | No chloride         |
| --- | --- | --- | ----------------------- | --- | ------------------- |
|     |     |     | coefficient (Taywood    |     | diffusion after 60  |
days
Method)
|     |     |     | Bond Strength BSEN 1542,  |     | ≥1 N/mm2  |
| --- | --- | --- | ------------------------- | --- | --------- |
AST D7234
|     |     |     | Crack bridging ability of the  |     | Class B2  |
| --- | --- | --- | ------------------------------ | --- | --------- |
coating system BSEN1062-7
For
b) All surfaces subjected to  - Primer compatible with  Solid contents by  100%
(i)
|     | occasional  | subsequent coats  |     | volume  |     |
| --- | ----------- | ----------------- | --- | ------- | --- |
chemical/hydrocarbon spillage  - (i) One coat of solvent  Water absorption  Nil
|     |     | free epoxy coating      |     | ASTM C642              |                 |
| --- | --- | ----------------------- | --- | ---------------------- | --------------- |
|     |     | (DFT=200 microns)       |     | Resistance to CO2      | No carbonation  |
|     |     | - (ii) Two coats of UV  |     | diffusion BSEN 1062-6  |                 |
resistant polyurethane
|     |     |                        |     | Resistance to chloride  | 100%  |
| --- | --- | ---------------------- | --- | ----------------------- | ----- |
|     |     | (DFT=75 microns each)  |     | ion penetration         |       |
(Taywood Method)
|     |     |     |     | Bond strength BSEN  | ≥1 N/mm2  |
| --- | --- | --- | --- | ------------------- | --------- |
|     |     |     |     | 1542, ASTM D7234    |           |
For
|     |     |     |     | Solid contents by  | >50%  |
| --- | --- | --- | --- | ------------------ | ----- |
(ii)
volume
|     |     |     |     | Water absorption  | NIL  |
| --- | --- | --- | --- | ----------------- | ---- |
ASTM C642
|     |     |     |     | Resistance to CO2  | 1.0x10-7 cm2/s  |
| --- | --- | --- | --- | ------------------ | --------------- |
diffusion BSEN 1062-6
|     |     |     |     | Resistance to chloride  | 100%  |
| --- | --- | --- | --- | ----------------------- | ----- |
ion penetration
(Taywood Method)
|     |     |     |     | Bond strength BSEN  | ≥1 N/mm2  |
| --- | --- | --- | --- | ------------------- | --------- |
1542, ASTM D7234

| Document No: AGES-SP-01-001  |     |     |     |     | Rev. No: 1   |
| ---------------------------- | --- | --- | --- | --- | ------------ |
Page 64 of 72

Material Specifications
Protection
Application
System
|     |     |     | Properties  | Limit  |
| --- | --- | --- | ----------- | ------ |
3) Other
a) Surfaces subject to  - Primer compatible  Resistance to sulphuric acid  15%
| applications  | continuous contact with  | with subsequent coats  |                             |      |
| ------------- | ------------------------ | ---------------------- | --------------------------- | ---- |
|               |                          |                        | Resistance to hydrochloric  | 25%  |
|               | chemical effluent (e.g.  | - Lining, minimum 5mm  |                             |      |
acid
neutralization pit, etc.)  thick, of solvent free  Resistance to caustic/bleach  100%
epoxy mortar with
|     |     |     | Bond strength   | ≥1 N/mm2  |
| --- | --- | --- | --------------- | --------- |
silica aggregates
- One coat of chemical
|     |     | resistant epoxy  | Water absorption ASTM  | Nil  |
| --- | --- | ---------------- | ---------------------- | ---- |
D570(*)
Novalac coating
|     |     | (DFT=250 microns)  | Abrasion resistance(*)  | <0.1mg/cycle  |
| --- | --- | ------------------ | ----------------------- | ------------- |
(*) Applicable for Novalac coating only
b) Internal surfaces of Sulphur  - Walls and pit floor:  - Stainless steel lining Grade  Tensile strength
|     | pits   | 100 mm thick              | ASTM A316L                    | ≥ 515 N/mm2       |
| --- | ------ | ------------------------- | ----------------------------- | ----------------- |
|     |        | refractory castable       | - Anchors - SS V-anchors,     | Tensile strength  |
|     |        | with SS anchors.          | complying with AISI 310       | ≥ 600 N/mm2       |
|     |        | - Soffit of the pit roof  | (min. 6mm dia., 75 mm         |                   |
|     |        | slab: 3mm thick           | length, max. spacing of 300   |                   |
|     |        | stainless steel lining    | mm c/c)                       |                   |
|     |        | throughout, with          | - Refractory castable - Acid  |                   |
|     |        | 75mm insulation.          | resistant with minimum        |                   |
temperature resistance of
7000 C.
- Insulation - Rigid insulation
complying to ASTM C610
- The thicknesses of castable/insulation shall be suitable for achieving the
resulting temperature of less than 50°C on internal concrete surface.
- The thermal calculation verifying the same shall be submitted for
COMPANY approval
External surfaces protection as per applicable below ground system.
c) Internal surfaces of  Acrylic modified  Bond strength ASTM D4551  ≥1 N/mm2
concrete water structures:
|     | (e.g. cooling water,  | cementitious flexible  |     | Not measurable  |
| --- | --------------------- | ---------------------- | --- | --------------- |
Chloride ion diffusivity
sanitary/storm water, oily  waterproof coating  after 24 months
|     | water, etc.)  |     | Depth of water penetration  | Nil  |
| --- | ------------- | --- | --------------------------- | ---- |
(DFT=2mm)
under pressure BS EN
12390 Part 8
<0.1kg/(m²xh0.5)
Water permeability BS EN
1062-3
|     |     |     | Carbon dioxide permeability  | >50m  |
| --- | --- | --- | ---------------------------- | ----- |
BS EN 1062-6 Method A
External surfaces protection as per applicable below ground system
| Document No: AGES-SP-01-001  |     |     |     | Rev. No: 1   |
| ---------------------------- | --- | --- | --- | ------------ |
Page 65 of 72

d) Internal surfaces of cooling
|     | Option 1:  | Solids by volume  |     | 100%  |
| --- | ---------- | ----------------- | --- | ----- |
water structures for extended
Pure polyurea
turnaround period of up to 10  Tensile strength ASTM D412  >19 N/mm2
elastomeric waterproof
years.
|     | coating (DFT=2mm)       | Tear resistance ASTM D624   |         | 86 N/mm         |
| --- | ----------------------- | --------------------------- | ------- | --------------- |
|     |                         | Elongation ASTM D412        |         | >300%           |
|     |                         | Abrasion ASTM D4060         |         | <0.036mg/cycle  |
|     | Option 2:               | Adhesion to concrete BS EN  |         | >2 N/mm2        |
|     | Hybrid Xolutec coating  | 1542                        |         |                 |
|     | system consisting of:   | Tensile strength BS EN ISO  |         | >20 N/mm2       |
|     | -  Two component        | 527-1/-2                    |         |                 |
|     | penetrating primer      | CO2  permeability           | BS  EN  | >50m            |
|     | (DFT=0.2mm)             | 1062-6                      |         |                 |
-  Two component
|     |                 | Water  vapour                | permeability  | >50m               |
| --- | --------------- | ---------------------------- | ------------- | ------------------ |
|     | crack-bridging  | BS EN ISO 7783               |               |                    |
|     | membrane        |                              |               | <0.1kg/(m²xh 0.5)  |
|     |                 | Water  permeability          | BS  EN        |                    |
|     | (DFT=0.8mm)     | 1062-3                       |               |                    |
|     |                 | Abrasion resistance - Taber  |               | <3000mg            |
|     |                 | test (mass loss) BS EN ISO   |               |                    |
5470 -1
External surfaces protection as per applicable below ground system
Notes:
- Concrete surface preparation, application, and minimum drying time of coating and temperature at time of application shall be as
per Manufacturer’s recommendation.

9.14.1  Preparatory Layers under Foundations and Bases
a)  All foundations and bases of underground structures (sumps /pits/ manholes/ culverts/ etc.)
where ground water is high shall be installed on the following layers (placed in same sequence):

1)  Vapour barrier, polyethylene sheet of 0.25mm thick. Overlaps shall not be less than 150mm
2)  50mm thick layer of blinding concrete with minimum 100mm projection from the edge of
foundation/base
3)  1.5mm thick membrane as in Table 9-7, application -1a
4)  30mm layer of screed (can be replaced with 5mm thick hard polypropylene based protection
board or similar approved, subject to COMPANY approval).
b)  All foundations and bases of underground structures (sumps /pits/ manholes/ culverts/ etc.
where ground water is low, and slabs on ground for buildings shall be installed on the following
layers (placed in same sequence):

1)  Vapour barrier, polyethylene sheet of 0.25mm thick. Overlaps shall not be less than 150mm.
2)  50mm thick layer of blinding concrete with minimum 100mm projection from the edge of
foundation/base.
| Document No: AGES-SP-01-001  |     |     |     | Rev. No: 1   |
| ---------------------------- | --- | --- | --- | ------------ |
Page 66 of 72

c) Paving slabs shall be installed on a vapour barrier-polyethylene sheet of 0.25mm thick, overlaps
shall not be less than 200mm. Vertical sides of slabs shall be coated with pitch free epoxy resin
(Total DFT= 500 microns) as in Table 9-7, application -1b.
9.15 Liquid Retaining Structures
9.15.1 General
Construction of liquid retaining structures shall conform to ACI 301 or BS EN1992-3 in conjunction
with BS EN1992-1-1. Any structure designated as a hydraulic (liquid containing) structure on the
Engineering drawings shall comply with the following:
a) Hydraulic structures shall be cured by a wet-cure procedure only (e.g., use of ponding, sprinkling,
or a moisture-retaining fabric).
b) Moist wood forms in contact with concrete shall not be considered as curing for hydraulic
structures.
