Repository: cheung-ebuahmet/WISON

# Subcontract Knowledge Base (分包合同知识库)

此目录包含从 `D:\Wison\Subcon_Payments\` 下所有分包合同的二进制文件（.docx / .doc / .pdf）
自动转换而来的 Markdown 文本，供全文搜索使用。

## 转换统计

| 分包 | 文件数 | 失败 |
|------|--------|------|
| 10.1 CCECC Civil Pkg II | 221 | 3 |
| 10.2 TCC Civil Pkg I/III | 230 | 4 |
| 12.1 CCECC MEI Pkg I | 269 | 2 |
| 12.2 TCC MEI Pkg II | 104 | 0 |
| 08 Med. Svc. Agr | 1 | 1 |
| **总计** | **825** | **10** |

> 10 个失败文件均为扫描件/图片型 PDF（MarkItDown 和 pymupdf 均无法提取文本），
> 详见 `_conversion_report.txt`。

### 计量方法 (Measurement Method)
| 文件 | 路径 |
|------|------|
| Civil 计量说明（通用） | `10.1 .../01_General - Subcontractor Pricing Instructions_Rev.A.docx.md` |

File: _Ref/kb/subcon/10.1 CCECC - Civil Pkg II/Contract/Part II Attachments/Attachment 7 - Owner's Special Requirements &Reference/01_Company Codes - Standard Drawings/AGES-Reference/AGES-SP-07-001_Cathodic Protection Specification.pdf.md (part 5 of 11)
THE CONTENTS OF THIS DOCUMENT ARE PROPRIETARY AND CONFIDENTIAL.
CONTRACTOR shall document the results of all tests for inclusion in the commissioning manual.
Commissioning procedures are required to prove that the installed cathodic protection system is in
accordance with the design. This document shall include as a minimum:
(a) Procedures for natural potential surveys
(b) Procedures for energizing cathodic protection hardware
Document No: AGES-SP-07-001 Rev. No: 1
Page 73 of 203

(c) Procedure for testing and adjustment of the AST external bottom-to-soil/sand potential
(d) Requirements for polarization of the AST external bottom
(e) Procedures for full ON / OFF potential surveys
(f) A time schedule for the commissioning of the system, where applicable in conjunction with the
construction or commissioning schedule of the AST
(g) Required format of the commissioning report
(h) Procedure for clearing the Punch List items
Note.
During construction, the tank bottom floor may not sit fully supported and in contact with the sand infill in the
concrete ringbeam.
Pre-commissioning and commissioning of the undertank ICCP system shall only be undertaken when the
tank is filled with sufficient product that the entire exposed tank bottom floor sits fully in contact with the sand
infill.
23.14 Operation and Maintenance
The effectiveness of the cathodic protection system is assessed by comparing actual measured values from
the operation of the CP system with reference values or the protection criteria.
Measured values established at cathodic protection stations and monitoring facilities at the time of
commissioning of the CP system shall be used as reference values.
During operation and monitoring of the CP system, if there are indications that cathodic protection is not fully
effective on the exposed AST external bottom surface, investigations should be carried out and appropriate
corrective action taken to restore the effectiveness. Measured values established from this investigation shall
then be used as the new reference values.
Minimum routine measurements and periodical checks to be undertaken during the operation of the CP
system shall be in accordance with Table 27.
Table 27 ─ AST External Bottom - Minimum Routine Measurements and Periodical Checks
Item Action Description Period
Impressed-current Visual check of the TRU and reading of One to three months
station output voltage and current
Impressed-current Comprehensive functional tests of the One to three years
station impressed current station e.g. verification
of TRU, control of the PRE, resistance
determination of the groundbed, control of
Document No: AGES-SP-07-001 Rev. No: 1
Page 74 of 203

instruments, and measuring of the output
voltage and current
Permanent reference Comparison with a reference electrode One to six years(ii)
electrode (PRE) whose accuracy can be traced to a
master electrode
Potential monitoring Measurement of ‘CP ON’ potential One year
tubes & PREs
Potential monitoring Measurement of ‘CP OFF’ / polarised Three years
tubes & PREs potential (i)
Corrosion coupons Measurement of coupon ‘connected’ and One year
‘disconnected’ potentials.
Measurement of coupon currents.
Electrical resistance Measurement of corrosion rates. One year
corrosion probes
Notes.
(i) The performance and the repeatability of the permanent reference electrode depends upon the type of
reference electrode and the frequency of measurements. The periodicity, therefore, can vary between
one and six years
Document No: AGES-SP-07-001 Rev. No: 1
Page 75 of 203

24 TECHNICAL REQUIREMENTS ─ AST INTERNAL
24.1 General
The CP design for the internal wetted/submerged surfaces of above ground storage tanks, shall be based on
a permanent impressed current system or a permanent sacrificial anode system, depending on the
operational use of the tank:
 Fresh water storage tanks - ICCP systems
 Fresh water storage tanks (small dimensions) - SACP systems
 HC/Oily products storage tanks (with water dropout) - SACP systems
Note:
(i) Use of permanent SACP systems for fresh water storage tanks will be considered where the
dimensions of the tank allow for internal protection without need for large ‘excessive’ quantities of
anodes and provision of an impressed current system is not economically viable i.e. protection current
requirements are a few amps. (subject to acceptance by COMPANY),
(ii) Potable water storage tanks, storing water for human/animal consumption shall be protected from
corrosion by use of a coating system only, certified for use with drinking water. No cathodic protection
system shall be applied that may contaminate the potable water,
(iii) Buried vessels used for HC Oily products with a water dropout shall be protected internally using a
SACP system as described in this section for HC/Oily products storage tanks.
Permanent ICCP systems shall be based on suspended anodes from cofferdams on the tank roof.
Permanent SACP systems shall be based on sacrificial anodes installed on the bottom of the AST within the
water layer, either as ‘stand-off’ supported on brackets or ‘flush’ mounted depending on water level heights.
24.2 CP Criteria
The internal AST-to-electrolyte potential is the criterion for evaluating effectiveness of cathodic protection.
Impressed current CP systems shall be designed such that instantaneous “OFF” / Polarised potentials can
be measured for assessing the CP system performance.
CP systems shall be designed to provide sufficient current to the AST internal wetted/submerged surfaces,
over its design life, to achieve an Instant “OFF” / Polarised potential over the entire AST internal
wetted/submerged surface, equal to or more negative than stated in Table 28 below.
To avoid detrimental effects on the applied coating (disbondment) or on the structure (hydrogen induced
stress cracking) due to over protection, Instant “OFF” / Polarised potentials for carbon steel shall not be
more negative than the overprotection limit value as stated in Table 28 below.
Document No: AGES-SP-07-001 Rev. No: 1
Page 76 of 203

Table 28 ─ AST Internal - Protection Criteria for ICCP Systems
Instantaneous “OFF” / Polarised
Potentials, mV w.r.t
ENVIRONMENT
Cu/CuSO Ag/AgCl
4
Protection potential for steel in aerobic water environment. -850 -800
Over protection limit for carbon steel in water environment -1200 -1150
Notes.
(i) Cu/CuSO4 reference cell is used in water environments where chloride content is low
(ii) Ag/AgCl reference cell is used in saline water environments having high chloride content (more than
1000 ppm)
(iii) For sacrificial CP system, ON potential values as per Table 28 above shall be considered.
24.3 Design Life
The cathodic protection system design life shall be equal to or exceed the design life of the structure being
protected.
Minimum design life for AST internal CP systems, based on the different CP systems applied, shall be as
follows:
 Permanent ICCP system ─ 30 years,
 Permanent SACP system ─ 10 years
Note.
(i) If the normal life of components of the cathodic protection system is shorter than the design life of the
equipment or if adequate control of the cathodic protection levels at the beginning and at the end of
the design life are technically incompatible, the CONTRACTOR shall include, and justify in CP design,
the installation of a system based on this shorter life and shall include methods and instructions for
future upgrading of the system.
This may be the case with sacrificial anode systems.
24.4 Anode/Groundbed Parameters
24.4.1 Anodes
Anodes for use in the protection of AST internal wetted/submerged surfaces shall be as follows:
 Mixed metal oxide (MMO) coated titanium tubes or wire (ICCP) - fresh water
 Magnesium alloy anodes (SACP) - fresh water
Document No: AGES-SP-07-001 Rev. No: 1
Page 77 of 203

 Zinc alloy anodes (SACP) - HC/Oily water
 Aluminium alloy anodes (SACP) - HC/Oily water
The MMO/titanium anode shall have the following design parameters:
Table 29 ─ AST Internal - MMO/Titanium Anode Design Parameters
MMO/Titanium parameters - Tubular Anode Design Values
Tubular anode size (min) 25mm dia. X 1000mm long
Titanium (tubular) ASTM B338, grade 1
Current density (in freshwater) Max. 100 A/m2
MMO/Titanium parameters - Wire Anode Design Values
Wire anode size (min) 3.0mm diameter
Titanium (wire) ASTM B863, grade 1
Current density (in freshwater) Max. 100 A/m2
Notes.
(i) MMO/Ti current density values based on standard manufacturers values for a lifetime of 20 years. For
different design life requirements, MMO/Ti anode current densities shall be adjusted accordingly.
The magnesium alloy anode shall have the following design parameters:
Table 30 ─ AST Internal - Magnesium Alloy Anode Design Parameters
Magnesium alloy parameters Design Values
Std potential
Anode solution potential -1500 to -1550mVcse
Electrochemical capacity 1100 A-hr/kg
Anode density 1.94g/cm3
Efficiency 50%
Notes.
(i) Design values derived from NACE Corrosion Engineers Reference Book 3rd Ed
Document No: AGES-SP-07-001 Rev. No: 1
Page 78 of 203

(ii) Efficiency values based on an anode current density of approx. 320mA/m2
(iii) Details of anode chemical composition given in Annex I
The zinc alloy anode (ASTM B418 Type I) shall have the following design parameters:
Table 31 ─ AST Internal - Zinc Alloy Anode Design Parameters
Zinc alloy parameters Design Values
Anode solution potential
< 30°C -1030mVssc(sw)
> 30 to 50°C -1030mVssc(sw)
Electrochemical capacity
< 30°C 780 A-hr/kg
> 30 to 50°C 780 A-hr/kg
Anode density 7.00g/cm3
Efficiency 90%
Notes.
(i) Design values derived from ISO 15589-2 (Table 5).
(ii) Details of anode chemical composition given in Annex I
(iii) Zinc anode surface temperature shall not exceed 50°C.
The aluminium alloy anode shall have the following design parameters:
Table 32 ─ AST Internal - Aluminium Alloy Anode Design Parameters
Aluminium alloy parameters Design Values
Anode solution potential
< 30°C -1050mVssc(sw)
60°C -1050mVssc(sw)
Document No: AGES-SP-07-001 Rev. No: 1
Page 79 of 203

80°C -1000mVssc(sw)
Electrochemical capacity
< 30°C 2000 A-hr/kg
60°C 1500 A-hr/kg
80°C 900 A-hr/kg
Anode density 2.72/cm3
Efficiency 95%
Notes.
(i) Design values derived from ISO 15589-2 (Table 5).
(ii) Details of anode chemical composition given in Annex I
(iii) Aluminium anode surface temperature shall not exceed 80°C.
24.4.2 Groundbeds
Anode groundbeds for AST internal protection shall be MMO/Ti type suspended from cofferdams in the tank
roof. The anode type of shall be:
 MMO/Ti tubular anodes
 MMO/Ti wire ‘piggyback’ anodes
Anode cable tails shall comprise, 1 x 16mm2 Cu conductor with XLPE primary insulation and PVC outer
sheath. Use of XLPE/PVC cables are adequate for tank internal CP systems as fresh water does not contain
high chloride levels.
Note. ADNOC have experienced a number of historical failures of piggy back wire anodes. To ensure the
integrity and design life of the wire anode system, anode-to-cable connections shall be undertaken by the
piggy back wire anode fabricator/manufacturer. All connections shall be tested in accordance with a Company
approved ITP specifying He leak tests and resistance tests.
Anode groundbeds located in fresh water shall be designed to have a resistance to remote earth less than
1.0 ohm and fulfil anode current output characteristics under normal electrolyte conditions.
The groundbed of an impressed current cathodic protection system shall be designed such that:
 Its mass and material quality or rated current capacity is suitable and sufficient to last for the specified
design life and current of the CP system
Document No: AGES-SP-07-001 Rev. No: 1
Page 80 of 203

 Its resistance to earth allows the maximum predicted current demand to be met at 80% or less of the
voltage capacity of the DC source during the design life of the system
 Its location is a close anode to the AST internal surfaces, to provide a uniform distribution of current
to the entire wetted/submerged surface of the AST internal
 The capacity of the anodebed is more than or equal to the maximum current ratings of the DC power
source
Anode groundbeds for sacrificial protection of AST internals shall be based on ‘stand-off’ or ‘flush mounted’
anodes on the tank floor. The anode type used dependent on the following:
 Stand-off anodes - where water levels are min. 500mm height and a min. 300mm separation between
the bottom of the anode and the tank floor is maintained,
 Flush mounted - where water levels are less than 500mm height
The design of a sacrificial anode cathodic protection system shall be based on the anode current and weight
meeting the design requirements.
The design current shall be calculated based on the surface area, design current density at the operating
temperature and current allowance. Anode weight shall be calculated based on design current, design life,
anode alloy capacity, and efficiency and utilization factor.
The anode current output shall be calculated based on driving voltage and total circuit resistance. Current
output shall be more than the design current. It may be necessary to increase the number of anodes to meet
the design current output.
24.5 Design Resistivity
Design resistivity values shall be based on the electrolyte resistivity values deteremined during pre-design
site surveys.
24.6 Design Current Density
CP design for the internal wetted/submerged surfaces of AST internals, shall be based on either a suspended
anode system for an ICCP system in a fresh water tank, or distributed galvanic anodes on the tank floor for
a SACP system in a HC tank with a water layer or small fresh water tank.
The CONTRACTOR shall carry out voltage gradient calculations for the ICCP system to determine quantity
and spacing of the suspended anodes strings. For the SACP system calculations to determine the quantities
of anodes to meet the final design current and the weight/mass requirements shall be undertaken.
The current densities and coating breakdown factors to be applied in the CP design shall as detailed in
Table 33.
Document No: AGES-SP-07-001 Rev. No: 1
Page 81 of 203

Table 33 ─ AST Internal - Current Densities and Coating Breakdown Factors
Current density for bare steel
Anode Environment
(mA/m²)
Immersed in fresh water 30
Immersed in saline water 110
Immersed in HC/Oily water 110
Design Period Coating breakdown factor for ‘final’ design
Initial 1%
Mean 10%
Notes.
(i) Current density value for fresh water derived from NACE SP0388 & SP0196.
(ii) Current density value for HC/Oily water derived from NACE SP0575.
(iii) Current density for saline water applied as for HC/Oily water.
(iv) Coating break down factors derived from NACE SP0388.
(v) Coating breakdown factor for ‘mean’ design period shall also be applied for ‘final’ design period.
(vi) Current densities are based on 25°C operating temperature, above 25°C current density values shall
be increased by 1mA/m² for each 1°C rise in temperature (derived from DNVGL-RP-B401).
24.7 Coating Breakdown Factor
Coating breakdown factors for AST internals are detailed in Table 33. Application of additional coating
breakdown factors are not required.
24.8 Surface Area
Surface area of the AST internal to be afforded cathodic protection shall be based on the total water
wetted/submerged internal surface area of the AST.
24.9 Monitoring Facilities
24.9.1 Cable Connection to Tank
The cable connection to the tank shall be designed to ensure adequate mechanical strength and electrical
continuity and to prevent damage to the structure.
Document No: AGES-SP-07-001 Rev. No: 1
Page 82 of 203

Cable connections shall not be carried out within 300mm from the welds.
A separate connection shall be made for each cable. The minimum separation between two connections shall
be 300mm.
All cable connections shall be fully encapsulated to comply with the original coating standards.
The following methods shall be used for cable connections:
Table 34 ─ AST Internal - Cable Connection Methods
Method of cable connection
Structure
Current Carrying Cable Monitoring Cable
Tank Welded Pad Welded Pad
24.9.2 Monitoring Facility Types
Monitoring of the CP system applied to the internal wetted surfaces of fresh water storage tanks (only) shall
be based on the following:
 Permanent reference electrodes, three (3) no. installed at 1m above tank floor, midpoint of water
depth and 1m below HLL, through a coffer dam on the tank roof close to the tank edge,
 Portable reference electrode cofferdam, located on roof of tank close to the tank edge, to allow
insertion of a portable reference electrode.
The roof top cofferdams for permanent and portable reference electrodes shall be located nom. 100mm from
tank edge.
The type of permanent reference electrode to be used shall be either Cu/CuSO4 or Ag/AgCl and be suitable
for long term operation in the medium stored in the tank. The cable tails from each reference electrode shall
be routed across the tank roof and down the side of the tank to a monitoring test box located at ground level.
Connection of the tank main negative drainpoint cable and negative monitoring cable shall be by welded pad
on the side of the tank wall. The negative monitoring cable shall be routed from the welded connection pad
to the monitoring test box. The cable connections at the welded connection pad shall be encapsulated using
epoxy.
Monitoring of internal CP system for HC/oily tanks with a water ‘dropout’ layer is not required, as
contamination of the reference electrode from the HC/oil can affect the operational integrity of the reference
electrodes.
24.10 Interference
24.10.1 DC Interference
DC interference is not considered an issue for AST internal CP systems.
Document No: AGES-SP-07-001 Rev. No: 1
Page 83 of 203

24.10.2 AC Interference
AC interference is not considered an issue for AST internal CP systems.
24.11 Electrical Isolation
Electrical isolation is not required for the pipework coming off the ASTs as the cathodic protection systems
applied: suspended anode for the internal wetted/submerged surfaces, are based on a close anode CP
system which will ensure current flow preferentially to the tank internal surface.
24.12 Anode Installation Procedure
24.12.1 Impressed Current CP System
Provision of an impressed current CP system for tank internal surfaces shall be applied to water storage tanks
(excluding potable water) without any HC presence/contamination.
Potable water storage tanks, storing water for human/animal consumption shall be protected from corrosion
by use of a coating system only, certified for use with drinking water. No cathodic protection system shall be
applied that may contaminate the potable water.
The ICCP system shall be based on suspended anodes from cofferdams on the tank roof. The anodes
shall be wire or tubular types of anodes and shall be arranged such that uniform current distribution shall
ensure potentials in accordance with the protection criteria (Table 28) are achieved on all of the
submerged/wetted steel surfaces.
Suspended anodes / permanent reference electrodes shall be supported by a PVC coated stainless steel
rope of minimum 5 mm diameter. Anodes / permanent reference electrodes shall not be self-supporting.
Appropriate ballast weights shall be installed for suspended anodes / reference electrodes to keep them
stationary while the fluid is moving inside the tank.
Cofferdams on the tank roof, provided for the tie-off of support ropes for the suspended anode and permanent
reference electrode, shall also allow the suspended anodes / permanent reference electrodes to be removed,
replaced or inspected without entering the tank. All cofferdams shall have removable, gasket covers.
An additional cofferdam shall be installed on the tank roof (nom. 100mm from tank edge) for insertion of a
portable reference electrode.
Each anode suspended string shall be terminated in a junction box located adjacent to the respective anode
cofferdam, where anode power feed cables shall also be terminated and bonded to the anode cable tail.
Underwater splices of cables are not permitted.
Each anode power feed cable and permanent reference electrode cable tail shall be run in galvanized and
painted conduits along the tank roof and then down the side to ground level to terminate in junction/test boxes.
Anode junction boxes shall house in each anode circuit shunts to permit current measurement and grid coil
resistors to permit balancing of current output from the anodes. A separate monitoring test box shall house
the permanent reference electrode cables and a monitoring negative cable.
Document No: AGES-SP-07-001 Rev. No: 1
Page 84 of 203

Junction boxes shall be installed at ground level to ensure safe operation and monitoring without need for
frequent inspection on tank roof tops.
Connection of the tank main negative drainpoint cable and negative monitoring cable shall be by welded pad
on the side of the tank wall. The negative monitoring cable shall be routed from the welded connection pad
to the monitoring test box. The cable connections at the welded connection pad shall be encapsulated using
epoxy.
Suspended anodes shall be supported from the roof in a vertical position for optimum current distribution.
Installation shall not require emptying, wall penetrations below the high water line or the use of pressure
fittings. The design shall ensure that electrical shorts do not occur between the anode and support system,
the tank, etc., for the design service life.
Unless otherwise approved by the COMPANY, the distance between the anode surface and the tank surface
shall not be less than one meter. The anode system shall be designed to prevent electrical shorting to the
tank.
The anode system shall provide and maintain uniform distribution of current without exceeding the potential
limits stated in the cathodic protection criteria. The anode system shall have lowest possible circuit resistance.
Voltage attenuation shall be less than 10% at the anode end opposite from the anode to power feed cable
connection.
Reference electrodes shall be located approximately at equal distance from the anodes and close to the
intersection of floor and shell. A magnet secured to a reference electrode cell shall be used to maintain the
10 mm distance from tank surface. The straight line spacing between reference electrodes shall not exceed
10 metres and the minimum number of reference electrodes per tank shall be two.
Automatic controls shall be installed to adjust the output of the rectifiers based on potential readings of the
permanent reference electrodes. The system shall be also automatically adjustable for all variables except
IR drop error.
24.12.2 Sacrificial Anode CP System
Internal sacrificial protection of ASTs shall be applied where low levels of water collect within the structure,
as drop-out from stored HC or oily products.
Sacrificial anodes may also be considered for fresh water (non-potable) tanks, dependent on the design
calculations indicating that large ‘excessive ‘ numbers of anodes would not be needed to provide the required
protection.
The sacrificial CP system shall be designed for a 10 year life, with provision for replacement of anodes after
10 years.
Anodes shall be based on zinc alloy (for temperatures up to 50°C) or aluminium alloy (for temperatures up to
80°C).
Where water levels allow (min. 500mm height), anodes shall be installed supported on stand-off brackets
with a minimum 300mm separation between the bottom of the anode and the structure floor.
Document No: AGES-SP-07-001 Rev. No: 1
Page 85 of 203

Where water levels are less than 500mm height then flush mounted anodes shall be considered. The
underside of the anode in contact with the structure floor is to be coated with an appropriate coating
(Manufacturer’s standard).
Anode stand-off brackets and flush mounted anodes shall be directly welded onto connection pads pre-
welded to the tank internal floor. The weld connection pad shall be of the same material as the tank steel
and after welding all required welding tests and inspections shall be undertaken to ensure the integrity of the
tank steel structure.
Prior to welding of the stand-off brackets or flush mounted anodes, the weld connection pad shall be cleaned
(by hand tools) to remove any rust / debris to bright metal. Care shall be taken during this operation to ensure
no damage to the tank internal surface.
After welding of the stand-off bracket or flush mounted anode to the weld connection pad, the weld shall be
inspected according to COMPANY requirements and then coated using the same coating system as applied
to the tank internal surfaces. Care shall be taken to ensure that anode surfaces are not contaminated with
the coating system.
24.13 Pre-Commissioning and Commissioning Procedures
24.13.1 Impressed Current CP System
The CONTRACTOR shall perform all pre-commissioning tests in the presence of COMPANY personnel to
confirm satisfactory installation and operation of all equipment. Such tests shall include trial operation of
power sources to their maximum capacity and measurement and checking of all cathodic protection circuits
to confirm satisfactory connection and identification. Tests shall include resistance to tank structure tests of
the anode system (to ensure no electrical shorting between anode and tank structure), calibration checks of
permanent reference electrodes.
CONTRACTOR shall document the results of all tests for inclusion in the commissioning manual.
Commissioning procedures are required to prove that the installed cathodic protection system is in
accordance with the design. This document shall include as a minimum:
(a) Procedures for natural potential surveys
(b) Procedures for energizing cathodic protection hardware
(c) Procedure for testing and adjustment of the AST internal-to-electrolyte potential
(d) Requirements for polarization of the AST internal
(e) Procedures for full ON / OFF potential surveys
(f) A time schedule for the commissioning of the system, where applicable in conjunction with the
construction or commissioning schedule of the AST
(g) Required format of the commissioning report
Document No: AGES-SP-07-001 Rev. No: 1
Page 86 of 203

(h) Procedure for clearing the Punch List items
Note.
Pre-commissioning and commissioning of the tank internal ICCP system shall only be undertaken when the
tank is filled with sufficient product that the anodes, PREs and internal surfaces of the tank are submerged.
24.13.2 Sacrificial Anode CP System
Pre-commissioning of tank internal SACP systems shall include electrical continuity tests of the welded/bolted
connection between the anode and the tank and visual inspection of the anode surface to ensure it is clean
of any contamination e.g. paint splatter.
Commissioning of the internal SACP system, can only be undertaken once the tank is filled with product,
submerging the anodes, PREs (if applicable) and internal surfaces of the tank. At this point the sacrificial CP
system will be activated.
For freshwater tanks, commissioning procedures for the SACP system shall include as a minimum:
(a) Requirements for polarization of the AST internal
(b) Procedures for full ON potential surveys
(c) A time schedule for the commissioning of the system, where applicable in conjunction with the
construction or commissioning schedule of the AST
(d) Required format of the commissioning report
(e) Procedure for clearing the Punch List items
Note:
For HC/oily water storage tanks, reference electrodes are not installed (due to potential contamination) and
therefore commissioning of the CP system cannot be inspected.
24.14 Operation and Maintenance
The effectiveness of the cathodic protection system is assessed by comparing actual measured values from
the operation of the CP system with reference values or the protection criteria.
Measured values established at cathodic protection stations and monitoring facilities at the time of
commissioning of the CP system shall be used as reference values.
During operation and monitoring of the CP system, if there are indications that cathodic protection is not fully
effective on the wetted/submerged AST internal surface, investigations should be carried out and appropriate
corrective action taken to restore the effectiveness. Measured values established from this investigation shall
then be used as the new reference values.
Document No: AGES-SP-07-001 Rev. No: 1
Page 87 of 203

Minimum routine measurements and periodical checks to be undertaken during the operation of the CP
system shall be in accordance with Table 35
Table 35 ─ AST Internal - Minimum Routine Measurements and Periodical Checks
Item Action Description Period
Impressed-current Visual check of the TRU and reading of One to three months
station output voltage and current
Impressed-current Comprehensive functional tests of the One to three years
station impressed current station e.g. verification
of TRU, control of the PRE, resistance
determination of the groundbed, control of
instruments, and measuring of the output
voltage and current
Permanent reference Comparison with a reference electrode One to six years(ii)
electrode (PRE) whose accuracy can be traced to a
master electrode
Potential monitoring Measurement of ‘CP ON’ potential One year
with PREs
Potential monitoring Measurement of ‘CP OFF’ / polarised Three years
with PREs and potential (i)
portable REs
Notes.
(i) The performance and the repeatability of the permanent reference electrode depends upon the type of
reference electrode and the frequency of measurements. The periodicity, therefore, can vary between
one and six years,
(ii) Monitoring of the internal CP system for HC/oily vessels with a water ‘dropout’ layer is not required, as
contamination of reference electrodes from the HC/oil can affect the operational integrity of the
electrodes. Condition of the anodes and the internal surfaces shall be inspected during routine
maintenance shut-downs, when the tank/vessel can be drained and inspected
Document No: AGES-SP-07-001 Rev. No: 1
Page 88 of 203

25 TECHNICAL REQUIREMENTS ─ BURIED TANKS / VESSELS
25.1 General
The CP design for the external surfaces of buried tanks/vessels, shall be based on a permanent impressed
current system. designed around a ‘close anode’ system installed around the tank/vessel in the sand infill
surrounding the structure.
The buried tanks/vessels covers design criteria, parameters and calculations of cathodic protection systems
used for the external protection of tanks/vessels installed below ground or in concrete pits with a sand infill.
Note:
No CP system is required if the tank/vessel is installed in a concrete pit exposed to atmosphere i.e. no sand
infill in pit around tank/vessel.
25.2 CP Criteria
The buried tank/vessel-to-soil potential is the criterion for evaluating effectiveness of cathodic protection.
Impressed current CP systems shall be designed such that instantaneous “OFF” / Polarised potentials can
be measured for assessing the CP system performance.
CP systems shall be designed to provide sufficient current to the external surface of the buried tank/vessel,
over its design life, to achieve an Instant “OFF” / Polarised potential over the entire buried tank/vessel external
surface, equal to or more negative than stated in Table 36 below. To avoid detrimental effects on the applied
coating (disbondment) or on the structure (hydrogen induced stress cracking) due to over protection, Instant
“OFF” / Polarised potentials for carbon steel shall not be more negative than the overprotection limit value as
stated in Table 36 below.
The protection potential values stated for aerobic environments shall also apply to anaerobic environments
where soil investigation has confirmed the presence of active sulphate reducing bacteria.
Table 36 ─ Buried Tanks/Vessels - Protection Criteria for ICCP Systems
Instantaneous “OFF” / Polarised
Potentials, mV w.r.t
ENVIRONMENT
Cu/CuSO Zn/ZnSO
4 4
Protection potential for steel in aerobic/anaerobic soil/sand -950 +150
environment.
Over protection limit for carbon steel in soil/sand environment -1200 - 100
Notes.
(i) Cu/CuSO4 reference cell is used in normal soil where chloride content is low
Document No: AGES-SP-07-001 Rev. No: 1
Page 89 of 203

(ii) Zn/ZnSO4 reference cell is used in soils applications where chloride content is low (less than 1000ppm)
and long life operation/usage is required. These are considered the preferred option for buried
tank/vessel monitoring.
(iii) 100 mV polarization criteria may be considered (subject to acceptance by COMPANY) in special cases
if it is not possible to achieve the potentials listed in Table 36.
25.3 Design Life
The cathodic protection system design life shall be equal to or exceed the design life of the structure being
protected.
Minimum design life for buried tanks/vessels external CP systems, shall be as follows:
 Permanent ICCP system ─ 30 years,
25.4 Anode/Groundbed Parameters
25.4.1 Anodes
Anodes for use in the protection of buried tanks/vessels external surfaces shall be as follows:
 Mixed metal oxide (MMO) coated titanium tubes or wire (ICCP)
The MMO/titanium anode shall have the following design parameters:
Table 37 ─ Buried Tanks/Vessels - MMO/Titanium Anode Design Parameters
MMO/Titanium parameters - Tubular Anode Design Values
Tubular anode size (min) 25mm dia. X 1000mm long
Galvanised Steel canister 150mm dia. X 1500mm long
Titanium (tubular) ASTM B338, grade 1
Current density (in carbonaceous backfill) Max. 50 A/m2
Current density (in calcined petroleum) Max. 100 A/m2
MMO/Titanium parameters - Wire Anode Design Values
Wire anode size (min) 3.0mm diameter
Geotextile sock 38mm diameter
Titanium (wire) ASTM B863, grade 1
Document No: AGES-SP-07-001 Rev. No: 1
Page 90 of 203

Current density (in calcined petroleum) Max. 100 A/m2
Notes.
(i) MMO/Ti current density values based on standard manufacturers values for a lifetime of 20 years. For
different design life requirements, MMO/Ti anode current densities shall be adjusted accordingly.
25.4.2 Groundbeds
The groundbed of an impressed current cathodic protection system shall be designed such that:
 Its mass and material quality or rated current capacity is suitable and sufficient to last for the specified
design life and current of the CP system
 Its resistance to earth allows the maximum predicted current demand to be met at 80% or less of the
voltage capacity of the DC source during the design life of the system
 Its location is a close anode to the AST external bottom, to provide a uniform distribution of current
to the entire exposed surface of the AST external bottom
 The risk of causing harmful interference on other buried structures is minimized
 The capacity of the anodebed is more than or equal to the maximum current ratings of the DC power
source
Anode groundbeds for the external protection of buried tanks/vessels shall be installed in a ‘close anode’
system surrounding the buried tank/vessel. For new vessels where it is feasible to install the anodes before
backfill operations like tanks/vessels buried within concrete reinforced pits, piggy backed MMO anodes are
preferred. In situations where this is not possible or for existing vessels, canistered MMO anodes shall be
used.
MMO/Ti wire ‘piggyback’ anodes shall be encased in a geotextile sock filled with calcined petroleum coke.
MMO/Ti tubular anodes shall be encased in a galvanised steel (GS) canister and filled with calcined petroleum
coke backfill.
Note. ADNOC have experienced a number of historical failures of piggy back wire anodes. To ensure the
integrity and design life of the wire anode system, anode-to-cable connections shall be undertaken by the
piggy back wire anode fabricator/manufacturer. All connections shall be tested in accordance with a Company
approved ITP specifying He leak tests and resistance tests.
25.5 Design Resistivity
For tanks/vessels buried within a concrete reinforced pit with sand infill, the sand infill shall be mechanically
washed sand conforming to ASTM C778 type “20-30 sand” with the following properties:
 Maximum Chlorides (Cl-) 300ppm
 Maximum Sulphates (SO42-) 200ppm
 pH between 6.5 and 8.5
Document No: AGES-SP-07-001 Rev. No: 1
Page 91 of 203

Resistivity values for the sand infill shall be measured, by soil box, from a sample taken of the infill to be used.
This shall be used in the design calculations. Where this is not feasible at the start of design, then the
following assumptions shall be used for resistivity values and applied in the design calculations:
 Maximum sand resistivity : 50,000 ohm.cm
 Minimum sand resistivity : 15,000 ohm.cm
The CP system shall be designed to be able to operate in both resistivity conditions stated above.
For tanks/vessels not installed in a concrete pit, and where washed sand (ASTM C778 type) is not used, the
design resistivity values shall be based on the surrounding soil/sand resistivity measurements recorded
during pre-design site surveys.
25.6 Design Current Density
The CP design for the external surfaces of buried tank and vessels shall be based on a ‘close anode’ system
installed around the tank/vessel in the sand infill surrounding the structure.
Note. For new structures the sand infill shall be as per that specified in sec. 25.5.
The CONTRACTOR shall carry out voltage gradient and attenuation calculations to determine the spacing of
the anodes around the structure.
The current densities and coating breakdown factors to be applied in the CP design shall be as detailed in
Table 38.
Table 38 – Buried Tanks/Vessels - Current Densities and Coating Breakdown Factors
Current density for bare steel
Coating breakdown factor for ‘final’ design
(mA/m²)
20 10%
Notes.
(i) Current densities are based on 30°C operating temperature, above 30°C current density values shall
be increased by 25% per 10°C rise in temperature.
25.7 Coating Breakdown Factors
Coating breakdown factors for buried tanks/vessels are detailed in Table 38. Application of additional coating
breakdown factors are not required.
25.8 Surface Area
Surface area of the buried tanks/vessels to be afforded cathodic protection shall be based on the total
exposed tank/vessel external surface area in contact with the surrounding sand infill.
Document No: AGES-SP-07-001 Rev. No: 1
Page 92 of 203

25.9 Monitoring Facilities
25.9.1 Cable Connection to Tank/Vessel
The cable connection to the buried tank/vessel shall be designed to ensure adequate mechanical strength
and electrical continuity and to prevent damage to the structure.
Cable connections shall not be carried out within 300mm from the welds.
A separate connection shall be made for each cable. The minimum separation between two connections shall
be 300mm.
All buried cable connections shall be fully encapsulated to comply with the original coating standards.
The following methods shall be used for cable connections:
Table 39 – Buried Tanks/Vessels - Cable Connection Methods
Method of cable connection
Structure
Current Carrying Cable Monitoring Cable
Tank Welded Pad Welded Pad
25.9.2 Monitoring Facility Types
All new buried tanks/vessels shall have two vertical potential monitoring ducts. The ducts shall be installed
away from the anodes. The ducts shall extend from the top to the bottom of the tank/vessel. An end cap shall
be provided at the bottom. The duct shall be slotted and covered with geo-textile cloth. A removable cover
shall be provided at the top of duct.
In addition to this two (2) no. permanent reference electrodes, corrosion coupons and electrical resistance
corrosion probes shall be installed for each vessel.
Permanent reference electrodes shall be zinc/zinc sulfate type, one located at the bottom of the vessel, and
on the side of the vessel. Corrosion coupons will be laid adjacent to the PRE. The corrosion probe shall be
located on the side of the vessel, where the influence of oxygen will be higher.
All cable tails from monitoring equipment will be routed to and terminated in an above ground monitoring test
