Repository: cheung-ebuahmet/WISON

# Subcontract Knowledge Base (分包合同知识库)

此目录包含从 `D:\Wison\Subcon_Payments\` 下所有分包合同的二进制文件（.docx / .doc / .pdf）
自动转换而来的 Markdown 文本，供全文搜索使用。

## 转换统计

| 分包 | 文件数 | 失败 |
|------|--------|------|
| 10.1 CCECC Civil Pkg II | 221 | 3 |
| 10.2 TCC Civil Pkg I/III | 230 | 4 |
| 12.1 CCECC MEI Pkg I | 269 | 2 |
| 12.2 TCC MEI Pkg II | 104 | 0 |
| 08 Med. Svc. Agr | 1 | 1 |
| **总计** | **825** | **10** |

> 10 个失败文件均为扫描件/图片型 PDF（MarkItDown 和 pymupdf 均无法提取文本），
> 详见 `_conversion_report.txt`。

### 计量方法 (Measurement Method)
| 文件 | 路径 |
|------|------|
| Civil 计量说明（通用） | `10.1 .../01_General - Subcontractor Pricing Instructions_Rev.A.docx.md` |

File: _Ref/kb/subcon/10.1 CCECC - Civil Pkg II/Contract/Part II Attachments/Attachment 7 - Owner's Special Requirements &Reference/01_Company Codes - Standard Drawings/AGES-Reference/AGES-SP-07-001_Cathodic Protection Specification.pdf.md (part 6 of 11)
THE CONTENTS OF THIS DOCUMENT ARE PROPRIETARY AND CONFIDENTIAL.
box located at the head of the buried vessel. Vessel negative monitoring cables (connected to the tank/vessel
by welded pad) shall also be terminated within the monitoring test box.
25.10 Interference
25.10.1 DC Interference
For tanks/vessels installed within a concrete pit, DC interference from CP systems of adjacent structures is
not considered an issue and no action is required. For potential dc interference from the buried tank/vessel
Document No: AGES-SP-07-001 Rev. No: 1
Page 93 of 203

CP system on steel reinforcing in the concrete pit walls, this can be alleviated by the application of a barrier
coating system to the internal surfaces of the concrete wall.
For directly buried tanks/vessels (not in a concrete pit) CP systems of adjacent structures can interfere with
the protected structure.
DC interference can lead to accelerated corrosion of affected structure.
The CONTRACTOR shall investigate possible sources of detrimental DC stray currents and include proposals
in the design on how to mitigate the effect of such stray currents on the protected structure.
CONTRACTOR shall carry out a stray current survey at the time of commissioning.
For interaction effects on secondary structures as a result of the CP system on the protected structure, the
following shall be applied:
(a) On secondary structures without a CP system, maximum positive potential change on any part of the
secondary structure, resulting from interaction, should not exceed 20 mV. In case a positive swing of
more than 20 mV, mitigation measures shall be adopted by the CONTRACTOR
(b) On secondary structures with a CP system, unacceptable interference shall be deemed when the
‘Polarized’ potential on the secondary structure does not achieve the protection potential range as per
Table 36 .
Mitigation measures include:
(a) Prevention of pickup of stray current by improved isolation or shielding
(b) Re-distribution of CP current sources, adjustment of current output from mutually interfering CP power
sources
(c) Installation of metallic bonds between affected structures
(d) Application of unidirectional control devices such as diodes or reverse current switches
(e) Use of galvanic anodes on the anodic section
25.10.2 AC Interference
AC interference is not considered an issue for buried tanks/vessels.
25.11 Electrical Isolation
For directly buried tanks/vessels provided with an external cathodic protection system, the following
philosophy shall be applied:
(a) The tank/vessel shall be electrically isolated at all pipework using isolating joints/flanges,
(b) If tank/vessel is connected to an earthing system, solid state polarization cell shall be provided between
tank/vessel and earthing to prevent current drain to earthing
Document No: AGES-SP-07-001 Rev. No: 1
Page 94 of 203

25.12 Anode Installation Procedure
Distributed anodes or piggy backed anodes shall be used in the plants for the protection of tanks/vessels.
This helps in avoiding the current drain to foreign structures.
The depth of the distributed anodes shall be based on the soil resistivity, and spacing shall be governed by
the voltage gradient.
The number or length of anodes required shall be calculated based on design current and current capacity
of each anode.
Anodes shall be MMO/Ti tubular anodes encased in a galvanised steel (GS) canister filled with calcined coke
backfill or MMO/Ti wire anodes piggy backed on to a power cable and encased in a geotextile sock filled with
calcined coke.
For new vessels where it is feasible to install the anodes before backfill operations like tanks/vessels buried
within a concrete reinforced pit, piggy backed MMO anodes are preferred. In situations where this is not
possible or for existing tanks/vessels directly buried in sand/soil, canistered MMO anodes shall be used.
Characterises for sand pads surrounding the buried tanks/vessels shall be as per described in sec.25.5.
For CP systems based on MMO/Ti tubular canistered anodes, these shall be installed vertically around the
periphery of the buried tank/vessel. It shall be ensured that all sections of the tank/vessel receive the current
from the installed anodes and none of area is shielded or left unprotected.
Any pipework connected to the vessel shall be electrically isolated (sec.25.11).
Two welded pads shall be provided for the termination of the negative drain cable and monitoring cable.
The anode junction box shall be preferentially located in the safe area. However when it is not feasible, the
junction box enclosure shall be suitable for the hazardous area. The T/R unit shall be located in a safe area.
Note:
No CP system is required if the tank/vessel is installed in a concrete pit exposed to atmosphere i.e. no sand
infill in pit around vessel.
The recommended minimum sizing for anodes shall be:
(i) MMO tubular: 25mm diameter x 1000mm length,
(ii) GS canister: 150mm diameter x 1500mm length,
(iii) MMO wire: 3.0mm diameter
(iv) Geotextile sock : 38mm diameter
Document No: AGES-SP-07-001 Rev. No: 1
Page 95 of 203

Power cables for the canistered tubular anodes and ‘piggyback’ wire anode shall have a primary insulation
of XLPE and an outer sheath shall be HMWPE. The cable conductor shall be stranded copper and the
minimum size of cable shall be 1x16 mm2.
Note: XLPE / PVC cables are considered adequate in chloride free sand.
Prior to construction/installation of the buried tank/vessel CP system, resistivity measurements of the sand
infill shall be taken and confirmed against the assumed design values. Any measured values outside of this
range shall be brought to the attention of the COMPANY for evaluation of possible impact on CP design.
25.13 Pre-Commissioning and Commissioning Procedures
The CONTRACTOR shall perform all pre-commissioning tests in the presence of COMPANY personnel to
confirm satisfactory installation and operation of all equipment. Such tests shall include trial operation of
power sources to their maximum capacity and measurement and checking of all cathodic protection circuits
to confirm satisfactory connection and identification. Tests shall include resistance to tank/vessel structure
tests of the anode system (to ensure no electrical shorting between anode and tank structure), calibration
checks of permanent reference electrodes.
CONTRACTOR shall document the results of all tests for inclusion in the commissioning manual.
Commissioning procedures are required to prove that the installed cathodic protection system is in
accordance with the design. This document shall include as a minimum:
(a) Procedures for natural potential surveys
(b) Procedures for energizing cathodic protection hardware
(c) Procedure for testing and adjustment of the buried tank/vessel-to-soil/sand potential
(d) Requirements for polarization of the external surface of the buried tank/vessel
(e) Procedures for full ON / OFF potential surveys
(f) Procedures for electrical isolation testing
(g) A time schedule for the commissioning of the system, where applicable in conjunction with the
construction or commissioning schedule of the buried tank/vessel
(h) Required format of the commissioning report
(i) Procedure for clearing the Punch List items
25.14 Operation and Maintenance
The effectiveness of the cathodic protection system is assessed by comparing actual measured values from
the operation of the CP system with reference values or the protection criteria.
Document No: AGES-SP-07-001 Rev. No: 1
Page 96 of 203

Measured values established at cathodic protection stations and monitoring facilities at the time of
commissioning of the CP system shall be used as reference values.
During operation and monitoring of the CP system, if there are indications that cathodic protection is not fully
effective on the exposed external buried tank/vessel surface, investigations should be carried out and
appropriate corrective action taken to restore the effectiveness. Measured values established from this
investigation shall then be used as the new reference values.
Minimum routine measurements and periodical checks to be undertaken during the operation of the CP
system shall be in accordance with Table 40.
Table 40 ─ Buried Tanks/Vessels - Minimum Routine Measurements and Periodical Checks
Item Action Description Period
Impressed-current Visual check of the TRU and reading of One to three months
station output voltage and current
Impressed-current Comprehensive functional tests of the One to three years
station impressed current station e.g. verification
of TRU, control of the PRE, resistance
determination of the groundbed, control of
instruments, and measuring of the output
voltage and current
Permanent reference Comparison with a reference electrode One to six years(ii)
electrode (PRE) whose accuracy can be traced to a
master electrode
Potential monitoring Measurement of ‘CP ON’ potential One year
tubes & PREs
Potential monitoring Measurement of ‘CP OFF’ / polarised Three years
tubes & PREs potential (i)
Corrosion coupons Measurement of coupon ‘connected’ and One year
‘disconnected’ potentials.
Measurement of coupon currents.
Electrical resistance Measurement of corrosion rates. One year
corrosion probes
Notes.
(i) The performance and the repeatability of the permanent reference electrode depends upon the type of
reference electrode and the frequency of measurements. The periodicity, therefore, can vary between
one and six years.
Document No: AGES-SP-07-001 Rev. No: 1
Page 97 of 203

26 TECHNICAL REQUIREMENTS ─ SHORT BURIED SECTIONS OF PIPELINES
26.1 General
The CP design for short buried pipeline sections shall be based on a permanent sacrificial anode CP system.
The short buried sections of pipelines covers design criteria, parameters and calculations of cathodic
protection systems used for buried sections of normally above ground flowlines, occurring at crossings with
roads or other foreign services.
26.2 CP Criteria
The pipeline to soil potential is the criterion for evaluating effectiveness of cathodic protection.
Sacrificial anode CP systems shall be designed such that “CP ON” potentials can be measured for assessing
the CP system performance.
CP systems shall be designed to provide sufficient current to the pipeline, over its design life, to achieve an
“ON” potential over the entire buried section of pipeline, equal to or more negative than stated in Table 41
below.
Some corrosion resistant steels and high strength steels (e.g. Duplex stainless steels) are more susceptible
to hydrogen induced stress cracking than carbon steel. The protection criteria for structures made of such
materials shall be determined on a case by case basis. This is also applicable when designing a cathodic
protection system for a pipeline crossing or approaching another pipeline made of such a material.
The protection potential values stated for aerobic environments shall also apply to anaerobic environments
where soil investigation has confirmed the presence of active sulphate reducing bacteria.
Table 41 ─ Short Buried Sections of Pipelines - Protection Criteria for SACP Systems
“ON” Potentials, mV w.r.t
ENVIRONMENT
Cu/CuSO Ag/AgCl Zn/ZnSO
4 4
Protection potential for steel in aerobic/anaerobic soil -950 -900 +150
environment.
Over protection limit for Duplex Stainless Steel (DSS) / SS -1100 -1050 0
Notes.
(i) Cu/CuSO4 reference cell is used for pipelines in normal soil where chloride content is low
(ii) Ag/AgCl reference cell is used in soils having high chloride content (more than 1000 ppm)
(iii) Zn/ZnSO4 reference cell is used in soils applications for special monitoring purposes only
Document No: AGES-SP-07-001 Rev. No: 1
Page 98 of 203

(iv) For sacrificial CP system where ‘AS-FOUND’ potential of flowline is already -950 mVcse or more
negative due to interference or influence of other CP systems, protection criteria from the installed CP
system shall result in a net flow of current to the pipeline and a negative polarization observed
(v) Over protection limits stated for duplex stainless steels are based on Instant “OFF” / Polarised
potentials.
26.3 Design Life
The cathodic protection system design life shall be equal to or exceed the design life of the structure being
protected.
Minimum design life for short buried sections of pipeline CP systems, shall be as follows:
 Permanent SACP system ─ 20 years,
Note.
(i) If the normal life of components of the cathodic protection system is shorter than the design life of the
equipment or if adequate control of the cathodic protection levels at the beginning and at the end of
the design life are technically incompatible, the CONTRACTOR shall include, and justify in CP design,
the installation of a system based on this shorter life and shall include methods and instructions for
future upgrading of the system.
This may be the case with sacrificial anode systems.
(ii) Sacrificial CP system based on magnesium anodes, generally have an operating life expectancy of
upto 10years. Where magnesium anodes are used for permanent SACP systems, measures shall be
incorporated for anode replacement after 10 years to ensure the required 20 year design life is
achieved.
26.4 Anode/Groundbed Parameters
26.4.1 Anodes
Anodes for use in the protection of short buried sections of pipelines shall be as follows:
 Magnesium alloy anodes (SACP)
 Zinc alloy anodes (SACP)
The magnesium alloy anode shall have the following design parameters:
Document No: AGES-SP-07-001 Rev. No: 1
Page 99 of 203

Table 42 ─ Short Buried Sections of Pipelines - Magnesium Alloy Anode Design Parameters
|     | Magnesium alloy parameters  |     |                | Design Values  |               |     |
| --- | --------------------------- | --- | -------------- | -------------- | ------------- | --- |
|     |                             |     | Std potential  |                | Hi-potential  |     |
Anode solution potential  -1500 to -1550mVcse  -1750 to -1770mVcse
|     | Electrochemical capacity  |                |     | 1100 A-hr/kg  | 1100 A-hr/kg  |     |
| --- | ------------------------- | -------------- | --- | ------------- | ------------- | --- |
|     |                           | Anode density  |     | 1.94g/cm3     | 1.94g/cm3     |     |
|     |                           | Efficiency     |     | 50%           | 50%           |     |
Notes.
(i)  Design values derived from NACE Corrosion Engineers Reference Book 3rd Ed
(ii)  Anode properties based on anodes installed in a suitable chemical backfill (see Annex I for details)
(iii)  Efficiency values based on an anode current density of approx. 320mA/m2
| (iv)  Details of anode chemical composition given in Annex I  |     |     |     |     |     |     |
| ------------------------------------------------------------- | --- | --- | --- | --- | --- | --- |
(v)  Magnesium anodes should not be used if the resistivity of the electrolyte is higher than 15,000 ohm.cm,
unless the engineering evaluation or field test confirm that the design requirements can still be met

The zinc alloy anode (ASTM B418 Type II) shall have the following design parameters:
Table 43 ─ Short Buried Section of Pipelines - Zinc Alloy Anode Design Parameters
|     | Zinc alloy parameters     |     |     | Design Values  |     |     |
| --- | ------------------------- | --- | --- | -------------- | --- | --- |
|     | Anode solution potential  |     |     | -1100mVcse     |     |     |
Electrochemical capacity  738 A-hr/kg
Anode density  7.00g/cm3
|     |     | Efficiency  |     | 90%  |     |     |
| --- | --- | ----------- | --- | ---- | --- | --- |
Notes.
(i)  Design values derived from NACE Corrosion Engineers Reference Book 3rd Ed
(ii)  Anode properties based on anodes installed in a suitable chemical backfill (see Annex I for details)
| (iii)  Details of anode chemical composition given in Annex I  |     |     |     |     |     |             |
| -------------------------------------------------------------- | --- | --- | --- | --- | --- | ----------- |
| Document No: AGES-SP-07-001                                    |     |     |     |     |     | Rev. No: 1  |
Page 100 of 203

(iv) Zinc anodes should not be used if the resistivity of the electrolyte is higher than 1,000 ohm.cm, unless
the engineering evaluation or field test confirm that the design requirements can still be met.
26.4.2 Groundbeds
Sacrificial CP systems shall be used for the permanent protection of short buried pipelines.
The design of a sacrificial anode cathodic protection system shall be based on the anode current and weight
meeting the design requirements.
The design current shall be calculated based on the surface area, design current density at the operating
temperature and current allowance. Anode weight shall be calculated based on design current, design life,
anode alloy capacity, and efficiency and utilization factor.
The anode tail cable shall be a 1x10 mm2 Cu/XLPE/PVC red cable (where applicable).
The anode current output shall be calculated based on driving voltage and total circuit resistance. Current
output shall be more than the design current. It may be necessary to increase the number of anodes to meet
the design current output.
26.5 Design Resistivity
Design resistivity values shall be based on the soil resistivity measurements recorded during pre-design site
surveys.
26.6 Design Current Density
The CP design for short buried sections of normally above ground flowlines, occurring at crossings with roads
or other foreign services, shall be based on a permanent sacrificial anode CP system.
The CONTRACTOR shall carry out the SACP system calculations to determine the quantities of anodes to
meet the mean and final design currents and the weight/mass requirements.
The current density values take into account coating deterioration during the design life of the pipeline.
The current density values to be applied in the CP design shall be as detailed in Table 44 .
Document No: AGES-SP-07-001 Rev. No: 1
Page 101 of 203

Table 44 ─ Short Buried Section of Pipelines - Design Current Densities for Different Flowline Coatings
Type of coating Current density for ‘final’ design
mA/m²
3LPE or 3LPP 0.02
FBE 0.2
Liquid epoxy, Coal tar or bituminous coating 0.3
Notes.
(i) Values derived from ISO 15589-1:2015 Table 3.
(ii) Final current density values are based on the maximum ‘optimized’ design values and are applicable
for the design of sacrificial anodes for permanent CP systems.
(iii) The values given in Table 44 account for the short buried section of pipeline operating at not more than
30°C temperatures. Where pipeline operating temperatures exceed 30°C a temperature correction
factor shall be applied: current density value shall be increased by 25% for each 10°C rise in operating
temperature above 30°C.
26.7 Coating Breakdown Factor
Current density values detailed in Table 44 include for coating deterioration during the design life of the
short buried section of pipeline. Application of additional coating breakdown factors are therefore not
required.
26.8 Surface Area
Surface area of the short buried section of pipeline to be afforded cathodic protection shall be based on the
total buried pipeline surface area.
26.9 Monitoring Facilities
26.9.1 Cable Connection to Pipeline
The cable connection to the pipeline shall be designed to ensure adequate mechanical strength and electrical
continuity and to prevent damage to pipeline and structure.
Cable connections shall not be carried out on bends or within 300mm from the welds.
A separate connection shall be made for each cable. The minimum separation between two connections shall
be 300mm.
All below grade cable connections shall be fully encapsulated to comply with the original coating standards.
A holiday test shall be conducted before backfilling.
Document No: AGES-SP-07-001 Rev. No: 1
Page 102 of 203

The following methods shall be used for cable connections:
Table 45 ─ Short Buried Section of Pipelines - Cable Connection Methods
Method of cable connection
Structure
Current Carrying Cable Monitoring Cable
Existing Pipeline / N/A Pin Brazing
Piping
New Pipeline / Piping N/A Welded Pad
Notes.
(i) The cable shall be looped around the pipe to avoid damage to the connections by accidental pulling of
the cable.
26.9.2 Monitoring Facility Types
At each buried section of pipeline, a monitoring test post shall be installed on the downstream side. For buried
sections having a length of more than 10m, two monitoring test posts, one at each side shall be provided.
Test facilities shall be above ground conduits with a terminal head/box on top.
The test facility shall contain a correctly sized shunt to monitor anode currents and a variable control resistor
to control the anode current (to enhance anode life) and facilitate installation of new anodes in the future
without touching the hydrant.
26.10 Interference
26.10.1 DC Interference
DC interference is not considered an issue for short buried sections of pipelines.
26.10.2 AC Interference
AC interference is not considered an issue for short buried sections of pipelines.
26.11 Electrical Isolation
For surface lines (flowlines) buried for short sections e.g. at road crossings, a separate CP system based on
a sacrificial CP system shall be provided for each buried section. Electrical isolation is recommended only at
each end of the flowline and not at each buried section.
26.12 Anode Installation Procedure
Document No: AGES-SP-07-001 Rev. No: 1
Page 103 of 203

All new buried sections of essentially above ground pipelines and flowlines, such as at road / track / fence
crossings, shall be coated and protected with a CP system. This shall also be applicable to the surface
flowlines that are covered by new pipelines / ROW of new pipelines.
The sacrificial CP system shall be designed for a 20 year life (see sec. 26.3), with provision for replacement
of anodes after 10 years.
Anodes shall be based on pre-packaged zinc or magnesium alloy type.
The type of the anode to be selected depends upon the environmental conditions and shall be selected as
per the table below. These can be summarized as under:
Table 46 ─ Short Buried Section of Pipelines - Sacrificial Anode as Function of Soil Resistivity
Sacrificial Anode Soil Resistivity (Ohm.cm)
Zinc (Pre-packaged) <1000
Magnesium (Pre-packaged) >1000
Anode weight shall be calculated based on design current, design life, anode alloy capacity, efficiency and
utilization factor. The anode tail cable shall be 1x10 mm2 Cu/XLPE/PVC red cable.
Anodes shall be installed horizontally / vertically, alongside the buried pipeline, at / below invert depth and
with a 1-2m separation. Anode cable tails shall be terminated within the test facilities provided.
The test post shall be provided with a resistor and shunt to control and monitor anode current output.
A watering arrangement shall be provided to periodically water the anode (s).
26.13 Pre-Commissioning and Commissioning Procedures
The CONTRACTOR shall perform all pre-commissioning tests in the presence of COMPANY personnel to
confirm satisfactory installation and operation of all equipment. Such tests shall include measurement and
checking of all cathodic protection circuits to confirm satisfactory connection and identification. Tests shall
include calibration checks of permanent reference electrodes (if applicable).
CONTRACTOR shall document the results of all tests for inclusion in the commissioning manual.
Commissioning procedures are required to prove that the installed cathodic protection system is in
accordance with the design. This document shall include as a minimum:
(a) Procedures for natural potential surveys
(b) Procedures for connection of cathodic protection sacrificial anodes
(c) Procedure for testing and adjustment of pipeline/flowline-to-soil potential
Document No: AGES-SP-07-001 Rev. No: 1
Page 104 of 203

(d) Requirements for polarization of the buried pipeline/flowline
(e) Procedures for full ON potential surveys
(f) Procedures for electrical isolation testing
(g) A time schedule for the commissioning of the system, where applicable in conjunction with the
construction or commissioning schedule of the short section of buried pipeline/flowline
(h) Required format of the commissioning report
(i) Procedure for clearing the Punch List items
26.14 Operation and Maintenance
The effectiveness of the cathodic protection system is assessed by comparing actual measured values from
the operation of the CP system with reference values or the protection criteria.
Measured values established at cathodic protection stations and monitoring facilities at the time of
commissioning of the CP system shall be used as reference values.
During operation and monitoring of the CP system, if there are indications that cathodic protection is not fully
effective throughout the short buried section of pipeline/flowline, investigations should be carried out and
appropriate corrective action taken to restore the effectiveness. Measured values established from this
investigation shall then be used as the new reference values.
Minimum routine measurements and periodical checks to be undertaken during the operation of the CP
system shall be in accordance with Table 47.
Table 47 ─ Short Buried Sections of Pipelines - Minimum Routine Measurements and Periodical Checks
Item Action Description Period
Permanent reference Comparison with a reference electrode One to six years(ii)
electrode (PRE) whose accuracy can be traced to a
master electrode
Galvanic anode Visual check of the stations and measure One year
station the ‘CP ON’ pipeline/flowline-to-soil
potential
Galvanic anode Comprehensive functional tests of the Three years
station galvanic station e.g. resistor setting,
efficiency of the bonding connection and
measurement of the ‘CP ON’
pipeline/flowline-to-soil potential
Document No: AGES-SP-07-001 Rev. No: 1
Page 105 of 203

Notes.
(i) The performance and the repeatability of the permanent reference electrode depends upon the type of
reference electrode and the frequency of measurements. The periodicity, therefore, can vary between
one and six years
Document No: AGES-SP-07-001 Rev. No: 1
Page 106 of 203

27 TECHNICAL REQUIREMENTS ─ BURIED CASINGS
27.1 General
The use of cased crossings shall be avoided to the extent possible. However, if casings are used and they
are metallic, then protection of the metallic pipeline casings shall be based on a permanent sacrificial anode
CP system.
In addition, for metallic carrier pipes, supplementary protection for the section of carrier pipe within the metallic
casing shall be provided.
The section buried casings covers design criteria, parameters and calculations of cathodic protection systems
used for buried metallic casings occurring at crossings with roads.
27.2 CP Criteria
The casing-to-soil potential is the criterion for evaluating effectiveness of cathodic protection.
Sacrificial anode CP systems shall be designed such that “CP ON” potentials can be measured for assessing
the CP system performance.
CP systems shall be designed to provide sufficient current to the buried metallic casing, over its design life,
to achieve an “ON” potential over the entire buried section of casing, equal to or more negative than stated
in below.
The protection potential values stated for aerobic environments shall also apply to anaerobic environments
where soil investigation has confirmed the presence of active sulphate reducing bacteria.
Table 48 ─ Buried Casings - Protection Criteria for SACP Systems
“ON” Potentials, mV w.r.t
ENVIRONMENT
Cu/CuSO Ag/AgCl
4
Protection potential for steel in aerobic/anaerobic soil -950 -900
environment.
Notes.
(i) Cu/CuSO4 reference cell is used for pipelines in normal soil where chloride content is low
(ii) Ag/AgCl reference cell is used in soils having high chloride content (more than 1000 ppm)
27.3 Design Life
The cathodic protection system design life shall be equal to or exceed the design life of the structure being
protected.
Minimum design life for buried metallic casing CP systems, shall be as follows:
Document No: AGES-SP-07-001 Rev. No: 1
Page 107 of 203

|   Permanent SACP system ─ 20 years,  |     |     |     |     |     |     |
| ------------------------------------- | --- | --- | --- | --- | --- | --- |
Note.
(i)  If the normal life of components of the cathodic protection system is shorter than the design life of the
equipment or if adequate control of the cathodic protection levels at the beginning and at the end of
the design life are technically incompatible, the CONTRACTOR shall include, and justify in CP design,
the installation of a system based on this shorter life and shall include methods and instructions for
future upgrading of the system.
This may be the case with sacrificial anode systems.
(ii)  Sacrificial CP system based on magnesium anodes, generally have an operating life expectancy of
upto 10years. Where magnesium anodes are used for permanent SACP systems, measures shall be
incorporated for anode replacement after 10 years to ensure the required 20 year design life is
achieved.
| 27.4  Anode/Groundbed Parameters  |     |     |     |     |     |     |
| --------------------------------- | --- | --- | --- | --- | --- | --- |
| 27.4.1  Anodes                    |     |     |     |     |     |     |
Anodes for use in the protection of buried metallic casings shall be as follows:
|   Magnesium alloy anodes (SACP)  |     |     |     |     |     |     |
| --------------------------------- | --- | --- | --- | --- | --- | --- |
|   Zinc alloy anodes (SACP)       |     |     |     |     |     |     |
The magnesium alloy anode shall have the following design parameters:
Table 49 ─ Buried Casings - Magnesium Alloy Anode Design Parameters
|     | Magnesium alloy parameters  |     |                | Design Values  |               |     |
| --- | --------------------------- | --- | -------------- | -------------- | ------------- | --- |
|     |                             |     | Std potential  |                | Hi-potential  |     |
Anode solution potential  -1500 to -1550mVcse  -1750 to -1770mVcse
|     | Electrochemical capacity  |                |     | 1100 A-hr/kg  | 1100 A-hr/kg  |     |
| --- | ------------------------- | -------------- | --- | ------------- | ------------- | --- |
|     |                           | Anode density  |     | 1.94g/cm3     | 1.94g/cm3     |     |
|     |                           | Efficiency     |     | 50%           | 50%           |     |
Notes.
(i)  Design values derived from NACE Corrosion Engineers Reference Book 3rd Ed
(ii)  Anode properties based on anodes installed in a suitable chemical backfill (see Annex I for details)
(iii)  Efficiency values based on an anode current density of approx. 320mA/m2
| Document No: AGES-SP-07-001  |     |     |     |     |     | Rev. No: 1  |
| ---------------------------- | --- | --- | --- | --- | --- | ----------- |
Page 108 of 203

(iv) Details of anode chemical composition given in Annex I
(v) Magnesium anodes should not be used if the resistivity of the electrolyte is higher than 15,000 ohm.cm,
unless the engineering evaluation or field test confirm that the design requirements can still be met
(vi) Supplementary protection of metallic carrier pipes routed through the casing shall use magnesium
ribbon anodes, where the carrier operating temperature is higher than 55°C.
The zinc alloy anode (ASTM B418 Type II) shall have the following design parameters:
Table 50 ─ Buried Casings - Zinc Alloy Anode Design Parameters
Zinc alloy parameters Design Values
Anode solution potential -1100mVcse
Electrochemical capacity 738 A-hr/kg
Anode density 7.00g/cm3
Efficiency 90%
Notes.
(i) Design values derived from NACE Corrosion Engineers Reference Book 3rd Ed
(ii) Anode properties based on anodes installed in a suitable chemical backfill (see Annex I for details)
(iii) Details of anode chemical composition given in Annex I
(iv) Zinc anodes should not be used if the resistivity of the electrolyte is higher than 1,000 ohm.cm, unless
the engineering evaluation or field test confirm that the design requirements can still be met.
(v) Supplementary protection of metallic carrier pipes routed through the casing shall use zinc ribbon
anodes, where the carrier operating temperature is lower than 55°C
27.4.2 Groundbeds
Sacrificial CP systems shall be used for the permanent protection of buried metallic casings.
The design of a sacrificial anode cathodic protection system shall be based on the anode current and weight
meeting the design requirements.
The design current shall be calculated based on the surface area, design current density at the operating
temperature and current allowance. Anode weight shall be calculated based on design current, design life,
anode alloy capacity, and efficiency and utilization factor.
Document No: AGES-SP-07-001 Rev. No: 1
Page 109 of 203

The anode tail cable shall be a 1x10 mm2 Cu/XLPE/PVC red cable (where applicable).
The anode current output shall be calculated based on driving voltage and total circuit resistance. Current
output shall be more than the design current. It may be necessary to increase the number of anodes to meet
the design current output.
27.5 Design Resistivity
Design resistivity values shall be based on the soil resistivity measurements recorded during pre-design site
surveys.
27.6 Design Current Density
The CP design for buried metallic casings occurring at crossings with roads shall be based on a permanent
sacrificial anode CP system.
The CONTRACTOR shall carry out the SACP system calculations to determine the quantities of anodes to
meet the mean and final design currents and the weight/mass requirements.
The current density values take into account coating deterioration during the design life of the pipeline.
The current density values to be applied in the CP design shall be as detailed in Table 51.
Table 51 ─ Buried Casings - Design Current Densities for Different Flowline Coatings
Type of coating Current density for ‘final’ design
mA/m²
3LPE or 3LPP 0.02
FBE 0.2
Liquid epoxy, Coal tar or bituminous coating 0.8
Notes.
(i) Values derived from ISO 15589-1:2015 Table 3.
(ii) Final current density values are based on the maximum ‘optimized’ design values and are applicable
for the design of sacrificial anodes for permanent CP systems.
(iii) The values given in Table 51 account for the buried casing operating at not more than 30°C
temperatures. Where casing operating temperatures exceed 30°C a temperature correction factor shall
be applied: current density value shall be increased by 25% for each 10°C rise in operating temperature
above 30°C.
27.7 Coating Breakdown Factor
Document No: AGES-SP-07-001 Rev. No: 1
Page 110 of 203

Current density values detailed in Table 51 include for coating deterioration during the design life of the buried
metallic casing. Application of additional coating breakdown factors are therefore not required.
27.8 Surface Area
Surface area of the buried metallic casing to be afforded cathodic protection shall be based on the total buried
casing surface area.
27.9 Monitoring Facilities
27.9.1 Cable Connection to Casing
The cable connection to the buried casing shall be designed to ensure adequate mechanical strength and
electrical continuity and to prevent damage to pipeline and structure.
Cable connections shall not be carried out on bends or within 300mm from the welds.
A separate connection shall be made for each cable. The minimum separation between two connections shall
be 300mm.
All below grade cable connections shall be fully encapsulated to comply with the original coating standards.
A holiday test shall be conducted before backfilling.
The following methods shall be used for cable connections:
Table 52 ─ Buried Casings - Cable Connection Methods
Method of cable connection
Structure
Current Carrying Cable Monitoring Cable
Existing Pipeline N/A Pin Brazing
Casings
New Pipeline Casings N/A Welded Pad
Notes.
(i) The cable shall be looped around the pipe to avoid damage to the connections by accidental pulling of
the cable.
27.9.2 Monitoring Facility Types
At each road crossing buried metallic casing, a monitoring test post shall be installed on the downstream side.
For road crossings having a width of more than 10m, two monitoring test posts, one at each side shall be
provided.
Test facilities shall be above ground conduits with a terminal head/box on top.
Document No: AGES-SP-07-001 Rev. No: 1
Page 111 of 203

The test facility shall contain a correctly sized shunt to monitor anode currents and a variable control resistor
to control the anode current (to enhance anode life) and facilitate installation of new anodes in the future
without touching the buried casing. It shall allow for monitor the pipe-to-soil potential of the carrier pipe as
well as the casing pipe.
In addition, for metallic carrier pipes within the casing permanent reference electrodes shall be installed.
These shall be encased in a geotextile sock and secured directly against the carrier pipe at the 6 o’clock
position. The reference electrode shall be installed 2m from the casing end and the electrode cable tail routed
to and terminated in the above ground test facility.
27.10 Interference
27.10.1 DC Interference
DC interference is not considered an issue for short buried sections of pipelines.
27.10.2 AC Interference
AC interference is not considered an issue for short buried sections of pipelines.
27.11 Electrical Isolation
Metallic casings provided at road or railway crossings to protect metallic carrier pipes shall be electrically
isolated from each other.
Electrical isolation shall take the form of:
 Insulating (Link Seals or equivalent) installed on the carrier pipe, 150mm from each end of the casing,
and
 Plastic (non-conductive) pipeline insulators, installed along the carrier pipe cased length to provide
concentric support of the carrier pipe within the casing,
27.12 Anode Installation Procedure
All buried metallic casings at road crossings, shall be coated and protected with a CP system.
The sacrificial CP system shall be designed for a 20 year life (see sec. 27.3), with provision for replacement
of anodes after 10 years.
Anodes shall be based on pre-packaged zinc or magnesium alloy type.
The type of the anode to be selected depends upon the environmental conditions and shall be selected as
per the table below. These can be summarized as under:
Document No: AGES-SP-07-001 Rev. No: 1
Page 112 of 203

Table 53 ─ Buried Casings - Sacrificial Anode as Function of Soil Resistivity
Sacrificial Anode Soil Resistivity (Ohm.cm)
Zinc (Pre-packaged) <1000
Magnesium (Pre-packaged) >1000
Anode weight shall be calculated based on design current, design life, anode alloy capacity, efficiency and
utilization factor. The anode tail cable shall be 1x10 mm2 Cu/XLPE/PVC red cable.
Anodes shall be installed horizontally / vertically, alongside the buried casing, at / below invert depth and with
a 1-2m separation. Anode cable tails shall be terminated within the test facilities provided.
The test facility shall be provided with a resistor and shunt to control and monitor anode current output.
A watering arrangement shall be provided to periodically water the anode (s).
The buried casing and carrier pipes routed through, shall be electrically isolated from each other using
insulated spacers (PE spacers). The maximum separation between the spacers shall be 2m. End seals shall
be provided to check the ingress of moisture and sand / soil. It shall be ensured that there is no electrical
shorting between casing and carrier pipe.
For metallic carrier pipes, supplementary protection for the section of carrier pipe within the metallic casing
shall be provided.
Zinc ribbon anode shall be used for the protection of carrier pipe where operating temperatures are lower
than 55°C. Magnesium ribbon shall be used for higher temperatures.
