Repository: cheung-ebuahmet/WISON

# Subcontract Knowledge Base (分包合同知识库)

此目录包含从 `D:\Wison\Subcon_Payments\` 下所有分包合同的二进制文件（.docx / .doc / .pdf）
自动转换而来的 Markdown 文本，供全文搜索使用。

## 转换统计

| 分包 | 文件数 | 失败 |
|------|--------|------|
| 10.1 CCECC Civil Pkg II | 221 | 3 |
| 10.2 TCC Civil Pkg I/III | 230 | 4 |
| 12.1 CCECC MEI Pkg I | 269 | 2 |
| 12.2 TCC MEI Pkg II | 104 | 0 |
| 08 Med. Svc. Agr | 1 | 1 |
| **总计** | **825** | **10** |

> 10 个失败文件均为扫描件/图片型 PDF（MarkItDown 和 pymupdf 均无法提取文本），
> 详见 `_conversion_report.txt`。

## 转换方法

- **.docx / .pdf**: MarkItDown（保留表格和格式）→ 回退: python-docx / pymupdf
- **.doc（旧格式）**: Word COM → .docx → MarkItDown → 回退: olefile 原始文本提取
- 转换脚本：`D:\Wison\_tools\convert-subcon-to-md.py`

## 目录结构

镜像源目录结构，按分包合同编号组织：

| 目录 | 分包商 | 专业 | 合同编号 |
|------|--------|------|----------|
| `10.1 CCECC - Civil Pkg II/` | CCECC | 土建包 II | 10.1 |
| `10.2 TCC - Civil Pkg I_III/` | TCC | 土建包 I & III | 10.2 |
| `12.1 CCECC - MEI Pkg I/` | CCECC | 机电/安装包 I | 12.1 |
| `12.2 TCC - MEI Pkg II/` | TCC | 机电/安装包 II | 12.2 |
| `08 Med. Svc. Agr/` | RPM/Burjeel | 医疗服务 | 08 |

## 重点可搜索文件

以下此前为二进制、现在可全文搜索的关键文件：

### 工作范围 & 责任矩阵 (SOW & Responsibility Matrix)
| 文件 | 路径 |
|------|------|
| CCECC Civil Pkg II SOW | `10.1 .../Att 01_Scope of Work - Civil Pkg II.docx.md` |
| CCECC Civil Pkg II 责任矩阵 | `10.1 .../Att 02_Responsibility Matrix.docx.md` |
| TCC Civil Pkg I SOW | `10.2 .../Att 01_Scope of Work - Civil Pkg I.docx.md` |
| TCC Civil Pkg III SOW | `10.2 .../Att 02_Scope of Work - Civil Pkg III.docx.md` |
| TCC Civil 责任矩阵 | `10.2 .../Att 03_Responsibility Matrix.docx.md` |
| CCECC MEI Pkg I SOW | `12.1 .../A 1.1 Scope of Work-Rev.0.doc.md` |
| **CCECC MEI Pkg I 责任矩阵** | `12.1 .../A 1.2 SOW Responsibility Matrix-Rev.0.doc.md` |
| **TCC MEI Pkg II 责任矩阵** | `12.2 .../A 1.2 SOW Responsibility Matrix-Rev.0 2025-11-04.doc.md` |

### BOQ / 价格表
| 文件 | 路径 |
|------|------|
| CCECC Civil Pkg II BOQ | `10.1 .../Att 01_BOQ - Civil - BLDG Pkg II_Rev.B_Signed.pdf.md` |
| TCC Civil Pkg I BOQ Addendum | `10.2 .../Att 01.1_BOQ Addendum - Civil - BLDG Pkg I_Signed.pdf.md` |
| TCC MEI Pkg II BOQ | `12.2 .../Appendix D.1 BOQ For MEI-Package II Rev.C.pdf.md` |

### 计量方法 (Measurement Method)
| 文件 | 路径 |
|------|------|
| Civil 计量说明（通用） | `10.1 .../01_General - Subcontractor Pricing Instructions_Rev.A.docx.md` |
| Civil 场地准备/桩基 | `10.1 .../02.A-A1-A2-Site Preparation-Piling_Rev.A.pdf.md` |
| Civil 土方/砌体/钢结构 | `10.1 .../02.A-A3-A4-A5-Earth Work-Masonry Structure-Steel Structure_Rev.A.pdf.md` |
| Civil 建筑 | `10.1 .../02.A-A6-Architecture_Rev.A.pdf.md` |
| Civil 公用设施 | `10.1 .../02.A-A7-Utilities_Rev.A.pdf.md` |
| Civil 管道 | `10.1 .../03.B-Piping_Rev.A.pdf.md` |
| Civil 拆除 | `10.1 .../10.J-Demolition_Rev.A.pdf.md` |

## 转换日期

2026-07-16（一次性批量转换）

## 说明

- 所有文件均为原始合同的文本提取版，**不替代原文**。正式合同解释以签署版 PDF/.docx 为准。
- 付款发票（Pymt/）、往来函件（Corres/）、杂项（Miscellaneous/）未转换。
- 10.1 和 10.2 的 HSE 参考标准、ADNOC 规格书存在大量重复（同一套业主标准文件），搜索时注意结果可能成对出现。

File: _Ref/kb/subcon/10.2 TCC - Civil Pkg I_III/Contract/Part II Atchments/Attachment 7 - Owner's Special Requirements &Reference/01_Company Codes - Standard Drawings/AGES-Reference/AGES-SP-07-012_Chemical Treatment and Corrosion Monitoring System Specification.pdf.md (part 1 of 4)
ADNOC Classification: Internal
THE CONTENTS OF THIS DOCUMENT ARE PROPRIETARY AND CONFIDENTIAL.
ADNOC GROUP PROJECTS
AND ENGINEERING
CHEMICAL TREATMENT AND
CORROSION MONITORING
SYSTEM SPECIFICATION
SPECIFICATION
APPROVED BY:
Abdul Munim Al Kindy
NAME: Abdulmunim Al Kindy
TITLE: Executive Director PT&CS
EFFECTIVE DATE:
AGES-SP-07-012
All parties consent to this document being signed electronically -PT&CS/GP/INT/2022/291

ADNOC Classification: Internal
|     |     |     |     |     |     |     |
| --- | --- | --- | --- | --- | --- | --- |
|     |     |     |     |     |     |     |
GROUP PROJECTS & ENGINEERING / PT&CS DIRECTORATE
| CUSTODIAN  | Group Projects & Engineering / PT&CS  |     |     |     |     |     |
| ---------- | ------------------------------------- | --- | --- | --- | --- | --- |
ADNOC  Specification applicable to ADNOC & ADNOC Group Companies

REVISION HISTORY
|     | REV.  PREPARED BY  |     | REVIEWED BY  | ENDORSED BY  | ENDORSED BY  |     |
| --- | ------------------ | --- | ------------ | ------------ | ------------ | --- |
DATE  (Designation /  (Designation /  (Designation /  (Designation /
NO
|     | Initial)  |     | Initial)  | Initial)  | Initial)  |     |
| --- | --------- | --- | --------- | --------- | --------- | --- |
16 Dec 2021  1  Hesham  Mahmoud Abdel  Najem Qambar /  Ebraheem
|     | ELASHKAR /      |     | Hakim / HOD      | VP Group Eng. -  | AlRomaithi /  |     |
| --- | --------------- | --- | ---------------- | ---------------- | ------------- | --- |
|     | Senior          |     | Pipeline Eng. -  | GPE              | SVP – GPE     |     |
|     | Specialist,     |     | GPE              |                  |               |     |
|     | Material Eng.-  |     |                  |                  |               |     |
|     | GPE             |     |                  |                  |               |     |
|     |                 |     |                  |                  |               |     |
|     |                 |     |                  |                  |               |     |
|     |                 |     |                  |                  |               |     |
|     |                 |     |                  |                  |               |     |
|     |                 |     |                  |                  |               |     |
|     |                 |     |                  |   07/01/2022     |               |     |

|     |     |     |     |     | 12/01/2022 |     |
| --- | --- | --- | --- | --- | ---------- | --- |

Group Projects & Engineering is the owner of this Specification and responsible for its custody, maintenance and
periodic update.
In addition, Group Projects & Engineering is responsible for communication and distribution of any changes to this
Specification and its version control.
This specification will be reviewed and updated in case of any changes affecting the activities described in this
document.

|     |     |     |     |     |     |     |
| --- | --- | --- | --- | --- | --- | --- |

| AGES-SP-07-012  |     |     |     |     |     | Rev 1   |
| --------------- | --- | --- | --- | --- | --- | ------- |
Page 2 of 58
All parties consent to this document being signed electronically -PT&CS/GP/INT/2022/291

ADNOC Classification: Internal
INTER-RELATIONSHIPS AND STAKEHOLDERS
The following are inter-relationships for implementation of this Specification:
i. ADNOC Upstream and ADNOC Downstream Business Units Industry, Marketing & Trading
Directorate.
ii. ADNOC Onshore, ADNOC Offshore, ADNOC Sour Gas, ADNOC Gas Processing. ADNOC LNG,
ADNOC Refining, Borouge, Al Dhafra Petroleum, Al Yasat
The following are stakeholders for the purpose of this Specification:
iii. ADNOC PT&CS Directorate
This Specification has been approved by the ADNOC PT&CS is to be implemented by each ADNOC
Group company included above subject to and in accordance with their Delegation of Authority and
other governance-related processes in order to ensure compliance.
Each ADNOC Group company must establish/nominate a Technical Authority responsible for
compliance with this Specification.
DEFINITIONS
“ADNOC” means Abu Dhabi National Oil Company.
“ADNOC Group” means ADNOC together with each company in which ADNOC, directly or indirectly, controls fifty
percent (50%) or more of the share capital.
“Approving Authority” means the decision-making body or employee with the required authority to approve
Policies & Procedures or any changes to it.
“Business Line Directorates” or “BLD” means a directorate of ADNOC which is responsible for one or more
Group Companies reporting to, or operating within the same line of business as, such directorate.
“Business Support Directorates and Functions” or “Non- BLD” means all the ADNOC functions and the
remaining directorates, which are not ADNOC Business Line Directorates.
“CEO” means chief executive officer.
“Group Company” means any company within the ADNOC Group other than ADNOC.
“Specification” means this Chemical Treatment and Corrosion Monitoring System Specification.
CONTROLLED INTRANET COPY
The intranet copy of this document located in the section under Group Policies on One ADNOC is the only
controlled document. Copies or extracts of this document, which have been downloaded from the intranet, are
uncontrolled copies and cannot be guaranteed to be the latest version.
AGES-SP-07-012 Rev 1
Page 3 of 58
All parties consent to this document being signed electronically -PT&CS/GP/INT/2022/291

ADNOC Classification: Internal
TABLE OF CONTENTS
CHEMICAL TREATMENT AND CORROSION MONITORING SPECIFICATION ........................ 7
INTRODUCTION .................................................................................................................. 7
PURPOSE ............................................................................................................................ 7
DEFINITIONS AND ABBREVIATIONS ............................................................................... 7
SECTION A – GENERAL .......................................................................................................................... 10
REFERENCE DOCUMENTS ....................................................................................................... 10
INTERNATIONAL CODES AND STANDARDS ............................................................... 10
ADNOC SPECIFICATIONS ............................................................................................... 11
DOCUMENT PRECEDENCE ....................................................................................................... 11
SPECIFICATION DEVIATION / CONCESSION CONTROL ....................................................... 12
SECTION B (PART 1) – TECHNICAL REQUIREMENTS (CHEMICAL TREATMENT) ......... 13
CHEMICAL TREATMENT............................................................................................................ 13
CORROSION INHIBITION ................................................................................................. 13
BIOCIDE ............................................................................................................................ 18
OXYGEN SCAVENGER .................................................................................................... 19
CHEMICAL INJECTION FACILITIES ............................................................................... 20
MOTHBALLING ................................................................................................................. 21
HSE CONSIDERATIONS .................................................................................................. 21
FLUID SAMPLING LOCATIONS ...................................................................................... 21
ACCESS FITTINGS FOR CHEMICAL INJECTION .......................................................... 22
SUMMARY OF CHEMICAL TREATMENT APPLICATIONS ........................................... 22
SECTION B (PART 2) – TECHNICAL REQUIREMENTS (CORROSION MONITORING) ....... 27
CORROSION MONITORING ....................................................................................................... 27
PRIMARY CORROSION MONITORING SYSTEMS ........................................................ 27
SECONDARY MONITORING SYSTEMS ......................................................................... 30
ACCESS FITTINGS ........................................................................................................... 31
SELECTION OF CORROSION MONITORING METHODS .............................................. 33
CORROSION MONITORING LOCATIONS ...................................................................... 35
COMPARISON OF CORROSION MONITORING TECHNIQUES .............................................. 38
FLUID SAMPLING LOCATIONS ...................................................................................... 40
HSE CONSIDERATIONS .................................................................................................. 41
ACCESS FITTINGS FOR CHEMICAL INJECTION AND CORROSION MONITORING............ 42
GENERAL REQUIREMENTS............................................................................................ 42
AGES-SP-07-012 Rev 1
Page 4 of 58
All parties consent to this document being signed electronically -PT&CS/GP/INT/2022/291

ADNOC Classification: Internal
ACCESS FITTINGS FOR CHEMICAL INJECTION .......................................................... 48
ACCESS FITTINGS SPECIFICATION FOR CORROSION MONITORING ..................... 50
EXTERNAL THREAD PROTECTION ............................................................................... 52
REPORTING ...................................................................................................................... 53
ADDITIONAL SPECIFIC REQUIREMENTS ................................................................................ 53
REQUIREMENTS FOR DOWNSTREAM AND ULTRA HIGH SOUR OPERATIONS ..... 53
SECTION C – OTHER REQUIREMENTS ................................................................................................ 54
QUALITY CONTROL AND ASSURANCE .................................................................................. 54
CHEMICAL SUPPLIER ................................................................................................................ 54
INFORMATION FOR THE CHEMICAL SUPPLIERS ....................................................... 54
INFORMATION FROM THE CHEMICAL SUPPLIERS .................................................... 54
CORROSION MONITORING SUPPLIERS .................................................................................. 55
MATERIAL CERTIFICATION ...................................................................................................... 55
INSPECTION AND TESTING REQUIREMENTS ........................................................................ 55
SPARE PARTS ............................................................................................................................ 55
PAINTING, PRESERVATION AND SHIPMENT.......................................................................... 55
COMMISSIONING ........................................................................................................................ 56
DOCUMENTATION / MANUFACTURER DATA RECORDS ...................................................... 56
GUARANTEES AND WARRANTY .............................................................................................. 56
SECTION D - APPENDICES..................................................................................................................... 57
CORROSION COUPON REPORT ................................................................................ 58
AGES-SP-07-012 Rev 1
Page 5 of 58
All parties consent to this document being signed electronically -PT&CS/GP/INT/2022/291

ADNOC Classification: Internal
LIST OF TABLES
TABLE 1.1 LIST OF ABBREVIATIONS ..................................................................................................... 8
TABLE 5.1 SUMMARY OF CHEMICAL TREATMENT APPLICATIONS ................................................ 23
TABLE 6.1 SUMMARY OF ADVANTAGES / DISADVANTAGES OF ACCESS OPTIONS FOR
CORROSION MONITORING ....................................................................................................... 32
TABLE 6.2 MONITORING SYSTEMS FOR DIFFERENT SYSTEMS & ASSETS ................................... 34
TABLE 6.3 PHYSICAL LOCATION OF MONITORING POINTS WITH RESPECT TO PIPEWORK ..... 36
TABLE 6.4 LOCATION OF CORROSION MONITORING FITTINGS – UPSTREAM LOCATIONS ....... 37
TABLE 7.1 COMPARISON OF CORROSION MONITORING TECHNIQUES ........................................ 38
TABLE 8.1 CORROSION ACCESS FITTINGS AND COMPONENTS .................................................... 46
LIST OF FIGURES
FIGURE 8.1 STANDARD ACCESS FITTING TYPES .............................................................................. 45
FIGURE 8.2 HIGH PRESSURE RETRIEVAL TOOL ............................................................................... 47
FIGURE 8.3 CHEMICAL INJECTION SIDE TEE ACCESS FITTING ...................................................... 50
FIGURE 8.4 EXPLODED VIEW OF A CORROSION ACCESS FITTING AND SOLID PLUG -
TERMINOLOGY OF COMPONENTS .......................................................................................... 52
AGES-SP-07-012 Rev 1
Page 6 of 58
All parties consent to this document being signed electronically -PT&CS/GP/INT/2022/291

ADNOC Classification: Internal
CHEMICAL TREATMENT AND CORROSION MONITORING SPECIFICATION
Introduction
This specification describes the chemical treatment and corrosion monitoring requirements for COMPANY facility
during projects stage.
The chemical treatments included are corrosion inhibitor, biocide and oxygen scavenger. Chemicals excluded from
this document are process chemicals including demulsifiers, H2S scavengers, scale inhibitors, polyelectrolyte
flocculants, antifoamers and flotation agents. Also excluded are drag reducing agents, hydrate inhibitors for
produced gas pipelines and wax inhibitors for oil systems.
The requirements for corrosion monitoring include intrusive, non-intrusive, on-line and off-line techniques. This
specification does not include inspection activities (manual UT wall thickness measurements, radiography, In-Line,
Inspection (ILI) and specialist inspection techniques), techniques for monitoring coatings and cathodic protection
systems and plant operations directly or indirectly related to corrosion control, e.g., dewatering pigging.
Rotating and control equipment (e, g. pumps, compressors, fans, valves etc.) are not included in this specification.
Purpose
The purpose of this specification is to define the main chemical treatment and corrosion monitoring requirements
to manage corrosion in upstream and downstream processes. The requirements are intended to provide
information at the project design stage.
Definitions and Abbreviations
The following defined terms are used throughout this Specification:
‘[PSR]’ indicates a mandatory Process Safety Requirement
“COMPANY” means ADNOC, ADNOC Group or an ADNOC Group Company, and includes any agent or
consultant authorized to act for, and on behalf of the COMPANY.
“CONTRACTOR” means the parties that carry out all or part of the design, engineering, procurement, construction,
commissioning or management for ADNOC projects. CONTRACTOR includes its approved MANUFACTURER(s),
SUPPLIER(s), SUB-SUPPLIER(s) and SUB-CONTRACTOR(s).
“MANUFACTURER” means the Original Equipment Manufacturer (OEM) or MANUFACTURER of one or more of
the component(s) which make up a sub-assembly or item of equipment assembled by the main SUPPLIER or his
nominated SUB-SUPPLIER.
‘may’ means a permitted option
‘shall’ indicates mandatory requirements
‘should’ means a recommendation
“SUB-CONTRACTOR” means any party engaged by the CONTRACTOR to undertake any assigned work on their
behalf. COMPANY maintains the right to review all proposed SUB-CONTRACTORs; this right does not relieve the
CONTRACTOR of their obligations under the Contract, nor does it create any contractual relationship between
COMPANY and the SUB-CONTRACTOR.
“SUPPLIER” means the party entering into a Contract with COMPANY to provide the materials, equipment,
supporting technical documents and/or drawings, guarantees, warranties and/or agreed services in accordance
AGES-SP-07-012 Rev 1
Page 7 of 58
All parties consent to this document being signed electronically -PT&CS/GP/INT/2022/291

ADNOC Classification: Internal
with the requirements of the purchase order and relevant specification(s). The term SUPPLIER includes any legally
appointed successors and/or nominated representatives of the SUPPLIER.
“SUB-SUPPLIER” means the sub-contracted SUPPLIER of equipment sub-components software and/or support
services relating to the equipment / package, or part thereof, to be provided by the SUPPLIER. COMPANY
maintains the right to review all proposed SUB-SUPPLIERS, but this right does not relieve the SUPPLIER of their
obligations under the Contract, nor does it create any contractual relationship between COMPANY and any
individual SUB-SUPPLIER.
The abbreviations used throughout this specification are shown in Table 1.1.
Table 1.1 List of Abbreviations
Abbreviations
AMPP Association For Materials Protection and Performance
API American Petroleum Institute
APM Asset Performance Management
BP Bio Probe
BS&W Basic Sediment and Water
CC Corrosion Coupon
CML Condition Monitoring Locations
CO2 Carbon Dioxide
CRA Corrosion Resistant Alloy
CRAS Corrosion Risk Assessment Study
°C Degrees Centigrade
EPC Engineering, Procurement and Construction
ER Electrical resistance
FEED Front End Engineering Design
FeS Iron Sulfide
ft Feet
FTIR Fourier Transform Infrared Spectroscopy
°F Degrees Fahrenheit
GOR Gas-to-oil ratio
H2S Hydrogen sulfide
HSE Health, Safety & Environment
IMS Integrated Management System
ID Internal diameter
ILI In-Line Inspection
IMS Inspection Management System
in Inch
ISO International Organization for Standardization
AGES-SP-07-012 Rev 1
Page 8 of 58
All parties consent to this document being signed electronically -PT&CS/GP/INT/2022/291

ADNOC Classification: Internal
Abbreviations
IT Information technology
LAN Local area network
LPR Linear polarisation resistance
m Metre
m/s Metres per second
MIC Microbiologically induced corrosion
mm Millimetre
μm Micron
mm/y Millimetre per year
mpy Mils per year
MSD Material Selection Diagram
NACE National Association of Corrosion Engineer
NB Nominal bore
NH3 Ammonia
OT Operational Technology
O2 Oxygen
P&ID Piping & Instrumentation Diagram
PPE Protective Personnel Equipment
ppm Parts per million
ppmv Part per million volume
psig Pounds per square inch gauge
PQR Procedure Qualification Record
PTFE Poly tetra fluoro ethylene
PWC Preferential Weld Corrosion
QA Quality Assurance
QC Quality Control
RC Rotating Cage
RCE Rotating Cylinder Electrode
SCADA Supervisory Control and Data Acquisition
SRB Sulphate Reducing Bacteria
TRA Task Risk Assessment
UT Ultrasonic Testing
WI Water Injection
WPS Welding Procedure Specification
WS Water Supply
AGES-SP-07-012 Rev 1
Page 9 of 58
All parties consent to this document being signed electronically -PT&CS/GP/INT/2022/291

ADNOC Classification: Internal
SECTION A – GENERAL
REFERENCE DOCUMENTS
International Codes and Standards
The following Codes and Standards shall form a part of this specification. When an edition date is not indicated for
a Code or Standard, the latest edition in force at the time of the contract award shall apply.
AMERICAN PETROLEUM INSTITUTE (API)
API 510 Pressure Vessel Inspection Code: In-service Inspection, Rating, Repair, and Alteration
API 570 Piping Inspection Code: In-service Inspection, Rating, Repair, and Alteration of Piping
Systems
API 574 Inspection Practices for Piping System Components
AMERICAN SOCIETY OF TESTING AND MATERIALS (ASTM)
ASTM D 93 Standard Test Methods for Flash Point by Pensky-Martens Closed Cup Tester
ASTM D445 Standard Test Method for Kinematic Viscosity of Transparent and Opaque Liquids (and
Calculation of Dynamic Viscosity)
ASTM D4052 Standard Test Method for Density and Relative Density of Liquids by Digital Density Meter
ASTM D 891 Standard Test Methods for Specific Gravity, Apparent, of Liquid Industrial Chemicals
ASTM D 2327 Corrosion Inhibitor Residual Determination, Acid Extraction Method
ASTM E 70 Standard Test Method for pH of Aqueous Solutions with the Glass Electrode
ASTM G 1 Practice for Preparing, Cleaning, and Evaluating Corrosion Test Specimens
ASTM G 4 Standard Guide for Conducting Corrosion Coupon Tests in Field Applications
ASTM G 46 Standard Guide for Examination and Evaluation of Pitting Corrosion
ASTM G 96 Standard Guide for On-Line Monitoring of Corrosion in Plant Equipment (Electrical and
Electrochemical Methods)
ASTM G 111 Standard Guide for Corrosion Tests in High Temperature or High Pressure Environment, or
Both
ATSM G 170 Standard Guide for Evaluating and Qualifying Oilfield and Refinery Corrosion Inhibitors in the
Laboratory
INTERNATIONAL STANDARDS ORGANISATION (ISO)
ISO 9001 Quality Management Systems – Requirements
ISO 9004 Managing for the sustained success of an organization - A quality
management approach
ISO 19011 Guidelines for Auditing Management Systems
AGES-SP-07-012 Rev 1
Page 10 of 58
All parties consent to this document being signed electronically -PT&CS/GP/INT/2022/291

ADNOC Classification: Internal
ASSOCIATION FOR MATERIALS PROTECTION AND PERFORMANCE (AMPP)
NACE MR0103 / ISO 17945 Materials Resistant to Sulfide Stress Cracking in Corrosive Petroleum Refining Environments
NACE RP 0775 Preparation, Installation, Analysis, and Interpretation of Corrosion Coupons in Oilfield
Operations
NACE SP0106 Control of Internal Corrosion in Steel Pipelines and Piping Systems
NACE TM0194 Field Monitoring of Bacterial Growth in Oilfield Systems
NACE TM0212 Detection, Testing, and Evaluation of Microbiologically Influenced Corrosion on Internal
Surfaces of Pipelines
NACE TR 1C184 Hydrogen Permeation Measurement and Monitoring Technology
NACE TR 1C187 Use of Galvanic Probe Corrosion Monitors in Oil and Gas Drilling and Production Operations
NACE TR 3T199 Techniques for Monitoring Corrosion and Related Parameters in Field Applications
ADNOC Specifications
AGES-GL-07-001 Material Selection Guidelines
AGES-PH-04-001 Automation and Instrumentation Design Philosophy
AGES-PH-08-001 Process Isolation Philosophy
AGES-SP-04-001 Process Control System Specification
AGES-SP-04-006 Instrument and Control Cables Specification
AGES-SP-05-011 Water Treatment and Chemical Injection Packages
AGES-SP-07-003 Requirements for Materials in Severe Service
AGES-SP-07-007 Welding and Non-Destructive Examination (NDE) Specification
AGES-SP-07-010 Internal Cleaning of Piping Specification
AGES-SP-09-001 Piping Basis of Design Specification
AGES-SP-09-002 Piping Material Specification
AGES-SP-09-003 Piping & Pipeline Valve Specification
AGES-SP-10-002 Specification for Subsea Pipeline Systems
AGES-SP-10-003 Onshore Pipelines Design & Construction Specification
AGES-SP-12-003 Wireless Infrastructure and Communication System Specification
AGES-SP-13-001 Criticality Rating Specification
DOCUMENT PRECEDENCE
The specifications and codes referred to in this Specification shall, unless stated otherwise, be the latest approved
issue at the time of contract award.
It shall be the CONTRACTOR's responsibility to be, or to become, knowledgeable of the requirements of the
referenced Codes and Standards.
AGES-SP-07-012 Rev 1
Page 11 of 58
All parties consent to this document being signed electronically -PT&CS/GP/INT/2022/291

ADNOC Classification: Internal
The CONTRACTOR shall notify the COMPANY of any apparent conflict between this specification, the related
data sheets, the Codes and Standards and any other specifications noted herein.
Resolution and/or interpretation precedence shall be obtained from the COMPANY in writing before proceeding
with the design/manufacture.
In case of conflict, the order of document precedence shall be:
UAE Statutory requirements
ADNOC HSE Standards
Equipment datasheets and drawings
Project Specifications and standard drawings
Company Specifications
National / International Standards
SPECIFICATION DEVIATION / CONCESSION CONTROL
Deviations from this Specification are only acceptable where the MANUFACTURER has listed in his quotation the
requirements he cannot, or does not wish to comply with, and the COMPANY / CONTRACTOR has accepted in
writing the deviations before the order is placed.
In the absence of a list of deviations, it will be assumed that the MANUFACTURER complies fully with this
Specification.
Any technical deviations to the Purchase Order and its attachments including, but not limited to, datasheets project
specifications shall be sought by MANUFACTURER only through Concession Request Format.
Concession requests require CONTRACTOR's / COMPANY's review/approval, prior to the proposed technical
changes being implemented. Technical changes implemented prior to COMPANY approval are subject to rejection.
AGES-SP-07-012 Rev 1
Page 12 of 58
All parties consent to this document being signed electronically -PT&CS/GP/INT/2022/291

ADNOC Classification: Internal
SECTION B (PART 1) – TECHNICAL REQUIREMENTS
(CHEMICAL TREATMENT)
CHEMICAL TREATMENT
Chemical treatment, as defined in this Specification, is used to modify corrosion processes and thereby lower the
threat of equipment failure by reducing and/or limiting the corrosion rate to an acceptable level using the optimum
concentration of chemical over the service life.
The provision of chemical treatment systems shall be considered during the project stage.
Corrosion Inhibition
Corrosion inhibitors used in oilfield and downstream applications are surface active chemicals that adsorb onto the
surface of carbon steels to form protective films that inhibit the diffusion of corrodents to the surface. The
concentration of inhibitor in the fluids must be maintained above a minimum value to maintain a target inhibited
corrosion rate to ensure the corrosion allowance is not completely consumed during service life, whilst also being
cost effective.
Most fluids in carbon steel piping and pipelines will require treatment with corrosion inhibitor to control general and
localised corrosion. The use of corrosion inhibitors is required in downhole tubing, subsea and surface flowlines,
risers, export pipelines, water injection pipelines, topsides and refinery piping.
Application in Downhole Facilities
Intermittent batch treatments shall be used downhole to apply corrosion inhibitors to protect tubing where
continuous injection would be impractical. The mode of chemical injection (e.g., batch injection, continuous
injection, injection via annulus or Macaroni string) shall be dictated by the availability of existing injection facilities.
The corrosion inhibitor displaces the production fluids allowing the corrosion inhibitor to soak the tubing. After
several hours, the corrosion inhibitor is pushed from the tubing to film on the remaining tubing and surface
equipment when the well is brought back on-line.
Corrosion inhibitor squeeze applications may be used to protect tubing and topside equipment. The chemical is
pumped into the formation through the tubing string. The chemical absorbs onto the rock during soaking and when
the well is brought online it gradually disperses into the water during production, protecting the wellbore and tubing
string.
Application in Surface Facilities
Crude Oil
Continuous corrosion inhibition is the preferred method of application for wet hydrocarbon systems, it may be used
for downhole (if practical) and for topsides including wellheads, separation system, flowlines and pipelines. In
processing facilities, corrosion inhibitor is normally carried in the water phase and following separation further
continuous injection of corrosion inhibitor may be required in the gas and oil phases.
For these facilities, continuous injection of corrosion inhibitor is the most cost-effective method of application. The
rate of corrosion inhibitor injection must be optimised to be cost-effective and to minimise separation problems and
water quality issues due to emulsification caused by high doses of corrosion inhibitor.
The corrosion inhibitor injection point shall be upstream of the location at which the chemical is required and
injected into flowing conditions to ensure adequate mixing with the process fluids for maximum effectiveness. The
AGES-SP-07-012 Rev 1
Page 13 of 58
All parties consent to this document being signed electronically -PT&CS/GP/INT/2022/291

ADNOC Classification: Internal
pump delivery system must be capable of injecting the required volumes of chemical at process pressure for long
term operation.
Process Gas
Continuous injection of gas phase inhibitors may be required for wet gas/condensate. Injection of inhibitor into dry
gas streams is not generally required except when lines are to be shut-in for a prolonged period and/or if there is
concern that water-wet product could enter the pipeline.
Corrosion inhibitor formulations shall contain a suitable solvent that is not prone to gunking.
Atomizer nozzles shall be used for injection of corrosion inhibitor into gas streams. The nozzle shall be designed
to handle corrosion inhibitor viscosity at all operating temperatures.
Injection Water
Produced water used for injection will contain CO2 and H2S and be corrosive. It shall be treated with continuous
injection of corrosion inhibitor. Aquifer water or seawater used for injection will contain oxygen and shall be treated
with oxygen scavenger in addition to mechanical deaeration.
Application in Refinery Facilities/Gas Treatment
Continuous injection of corrosion inhibitors shall be used to:
Treat crude unit overhead corrosion
Control corrosion in CO2 removal systems
Treat utility services such as fresh cooling water or steam/boiler piping.
Corrosion inhibitor shall be compatible with the downstream fluids, catalysts, metallic and non-metallic materials
in the treated system. This also applies to corrosion inhibitors used in utility services such as fresh cooling water
or steam/boiler piping.
Corrosion Inhibitor Testing and Selection
Corrosion inhibitor chemicals shall be qualified and selected based on independent laboratory testing. Individual
laboratory testing programme may vary due to the wide range of oilfield and utility applications for corrosion
inhibitors.
Corrosion inhibitor laboratory testing is part of CONTRACTOR scope to prepare detailed scope of work and
minimum technical acceptance criteria subject for COMPANY approval. It should be noted that many of the
laboratory tests do not have specific pass or fail criteria defined in standards and acceptability is based on overall
results of screening and performance tests. The final corrosion inhibitor selection shall be made by COMPANY
based on the results of field trials and economic considerations.
CONTRACTOR shall arrange for SUPPLIER to provide samples of candidate chemicals for laboratory testing.
For brown field projects, COMPANY may use existing corrosion inhibitor products injected in existing facilities
provided operating parameters are similar with respect to fluid type, pressure, temperature, CO2, H2S, chloride
content levels and water chemistry, and hence pre-qualifying new corrosion inhibitor candidates through 3rd party
specialist laboratory is not required.
AGES-SP-07-012 Rev 1
Page 14 of 58
All parties consent to this document being signed electronically -PT&CS/GP/INT/2022/291

ADNOC Classification: Internal
Physical Properties
The pH, flash point, viscosity and colour and appearance at ambient temperature and pressure shall be reported
for the as-received corrosion inhibitor.
Specific Gravity
The specific gravity at the required test temperature of each corrosion inhibitor shall be reported. To be conducted
in accordance with ASTM D 891.
Flashing of Corrosion Inhibitor Solvent at Injection Point
The corrosion inhibitor viscosity shall be reported. If any solids form after exposure the corrosion inhibitor shall be
disqualified. To be conducted in accordance with ASTM G 170.
Spectroscopic Analysis using Fourier Transform Infrared Spectroscopy (FTIR)
FTIR shall be used to obtain a fingerprint of each as-received corrosion inhibitor and the corrosion inhibitor after
thermal exposure, refer to 5.1.6.7.
Screening Tests
Test specimen preparation and evaluation to be conducted in accordance with ASTM G 1, where appropriate.
Solubility
The corrosion inhibitor shall be disqualified if deposits form or the liquid phase separates during the test period.
Tests to be conducted in accordance with ASTM G 170.
Oil and Water Partitioning (Kettle / Bubble Test)
The corrosion rate and time required to reach maximum inhibition shall be reported. Tests to be conducted in
accordance with ASTM G 170.
Analysis using a colorimetric method for determination of the quantity of corrosion inhibitor as amine shall be
performed based on ASTM D 2327: Double Extraction Method.
Chemical Compatibility
Based on oil and water partitioning tests described in ASTM G 170 to assess corrosion inhibitor compatibility in
combination with other dosed chemicals e.g., biocide. Test specimen preparation and evaluation to be conducted
in accordance with ASTM G 1. The impact on corrosion inhibitor performance shall be reported.
Compatibility with Materials
The compatibility of the corrosion inhibitor with 316 stainless steel transfer lines, elastomeric seals, flexible
umbilical, production tree and flowline materials. To be conducted in accordance with ASTM G 170. Corrosion
inhibitor shall be disqualified if attack on materials is excessive.
Emulsification Tendency
The time required for full separation and appearance of the two phases shall be reported. If precipitates or a third
liquid phase develops during the test the corrosion inhibitor shall be disqualified. To be conducted in accordance
with ASTM G 170.
AGES-SP-07-012 Rev 1
Page 15 of 58
All parties consent to this document being signed electronically -PT&CS/GP/INT/2022/291

ADNOC Classification: Internal
Foaming Tendency
If the foam height or the time to break is excessive, the corrosion inhibitor shall be disqualified. To be conducted
in accordance with ASTM G 170.
Thermal Stability
The viscosity, consistency, clarity and colour change of the corrosion inhibitor shall be reported. The corrosion
inhibitor shall be disqualified if deposits are formed. To be conducted in accordance with ASTM G 170.
FTIR spectroscopy of the exposed corrosion inhibitor product shall be compared to that of the as-received product
to determine any chemical decomposition.
Performance Tests
Test specimen preparation and evaluation to be conducted in accordance with ASTM G 1.
Rotating Cylinder Electrode (RCE) Tests
RCE shall be used to evaluate corrosion inhibitor performance under controlled shear stress under simulated field
conditions in accordance with ASTM G 170 and ASTM G111.
If corrosion inhibitor fails to achieve the target inhibited corrosion rate or fails to fully mitigate pitting corrosion or it
is demonstrated that it promotes preferential weld corrosion (PWC), the corrosion inhibitor shall be disqualified.
Rotating Cage (RC) Tests
RC shall be used to evaluate corrosion inhibitor performance under controlled shear stress in simulated field
conditions in accordance with ASTM G 170 and ASTM G111.
If corrosion inhibitor fails to achieve the target inhibited corrosion rate or fails to fully mitigate pitting corrosion the
corrosion inhibitor shall be disqualified.
Jet Impingement (JI)
Jet impingement (JI) shall be used to evaluate corrosion inhibitor performance at high shear stress under simulated
field conditions in accordance with ASTM G 170 and ASTM G111. It is noted that quantification of shear stress in
JI is not as well established as other test methods.
If corrosion inhibitor fails to achieve the target inhibited corrosion rate the corrosion inhibitor shall be disqualified.
Flow Loop Tests
Flow loop testing shall be used to evaluate corrosion inhibitor performance in controlled shear stress under
simulated field conditions in accordance with ASTM G 170 and ASTM G111.
Flow loop testing is mandated when evaluation of corrosion inhibitor film persistency is required.
If corrosion inhibitor fails to achieve the target inhibited corrosion rate and demonstrates poor film persistency or
fails to fully mitigate pitting corrosion or it is demonstrated that it promotes preferential weld corrosion (PWC), the
corrosion inhibitor shall be disqualified.
Field Trials
Products that achieve target corrosion inhibition and efficiency in laboratory testing shall be selected for evaluation
in field trials.
AGES-SP-07-012 Rev 1
Page 16 of 58
All parties consent to this document being signed electronically -PT&CS/GP/INT/2022/291

ADNOC Classification: Internal
CONTRACTOR shall develop field trial methodology for COMPANY approval including scope of work, minimum
requirement of the chemical treatment programme and the basis for selection of the chemical, evaluation and
acceptance criteria.
Suitable locations for field trials shall be selected in agreement with COMPANY.
For downhole chemical injection, the method (e.g., batch injection, continuous injection, injection via annulus etc.)
shall be dictated by availability of existing injection facilities. Chemical qualification procedures shall follow
requirements for qualification of downhole injection, where such additional tests are required (e.g., gunking tests
for injection into gas well, persistency tests for batch treatment).
The maximum duration of each field trial is three cycles (each cycle is one month) for each chemical product. The
minimum duration of each field trial is one cycle. To allow stabilization of the system and ensure the inhibitor
residual level, a 10-day interval is required between each trial. However, this could be reduced depending on
system stability. The chemical dose during the first cycle shall be selected within ±10ppmv of the dose
recommended by laboratory testing.
Prior to, and between each trial and after cessation of incumbent inhibitor injection, the inhibitor residuals shall be
measured. Where appropriate, the residual determination should be conducted according to the “Double Extraction
Method” based on ASTM D 2327. The level of inhibitor should be measured by SUPPLIER and witnessed by
COMPANY. Incumbent inhibitor residuals must be reduced to no more than 1 ppm prior to injection of the trial
chemical. Samples shall be taken at the end of the streams in the treated system.
The duration of uninhibited corrosion shall be minimised and routine operations (e.g., application of biocide, pigging
and dewatering) should be continued as normal for the duration of the trial. If insufficient stock of trial chemical for
any reason (e.g., application of higher dose rate, insufficient chemical delivered), trial shall be stopped when
chemical is exhausted.
Field trials may be terminated at any time where the chemical is deemed not to meet the acceptance criteria or if
the system breaches the immediate trial stop criteria.
Optimisation of the product dosing will be conducted during the first cycle. The following two cycles will include
evaluation of the coupon and probe measurements. ER probes can be used to obtain short-term, online
measurements.
For gas pipelines, piping and equipment and Ultra High sour facilities, where retrievable, fixed intrusive corrosion
monitoring techniques are not permitted, non-intrusive methods such as Real-Time corrosion monitoring using
Ultrasonic Wireless Sensors and /or Phased Array Ultrasonic Testing (PAUT) shall be used (as appliable)
