Repository: cheung-ebuahmet/WISON

# Subcontract Knowledge Base (分包合同知识库)

此目录包含从 `D:\Wison\Subcon_Payments\` 下所有分包合同的二进制文件（.docx / .doc / .pdf）
自动转换而来的 Markdown 文本，供全文搜索使用。

## 转换统计

| 分包 | 文件数 | 失败 |
|------|--------|------|
| 10.1 CCECC Civil Pkg II | 221 | 3 |
| 10.2 TCC Civil Pkg I/III | 230 | 4 |
| 12.1 CCECC MEI Pkg I | 269 | 2 |
| 12.2 TCC MEI Pkg II | 104 | 0 |
| 08 Med. Svc. Agr | 1 | 1 |
| **总计** | **825** | **10** |

> 10 个失败文件均为扫描件/图片型 PDF（MarkItDown 和 pymupdf 均无法提取文本），
> 详见 `_conversion_report.txt`。

### 计量方法 (Measurement Method)
| 文件 | 路径 |
|------|------|
| Civil 计量说明（通用） | `10.1 .../01_General - Subcontractor Pricing Instructions_Rev.A.docx.md` |

File: _Ref/kb/subcon/10.2 TCC - Civil Pkg I_III/Contract/Part II Atchments/Attachment 7 - Owner's Special Requirements &Reference/01_Company Codes - Standard Drawings/AGES-Reference/AGES-SP-07-012_Chemical Treatment and Corrosion Monitoring System Specification.pdf.md (part 2 of 4)
ADNOC Classification: Internal
CONTRACTOR shall provide daily reports during each field trial and prepare a final report, based on the results
of corrosion monitoring, to issue to COMPANY at the end of each trial. The HSE risks associated with each product
shall be included in the final report.
At the end of the field trial, all products that achieve the target inhibited corrosion rate shall be ranked based on
optimised dosage versus annual consumption and shall be reported to COMPANY for economic evaluation as well
as technical evaluation. The level of service provided by the SUPPLIER shall also be considered when selecting
the final product for use in the field.
Corrosion Inhibitor Efficiency and Availability
The overall effectiveness of corrosion inhibitor is determined by its efficiency and availability. Efficiency describes
the efficacy of a corrosion inhibitor in reducing corrosion, based on laboratory or field data where inhibited and
non-inhibited corrosion rates are compared using the following equation:
AGES-SP-07-012 Rev 1
Page 17 of 58
All parties consent to this document being signed electronically -PT&CS/GP/INT/2022/291

ADNOC Classification: Internal
(uninhibited corrosion rate − inhibited corrosion rate)
Values of corroInshioibni tinohr iebfiftiocri eenfcfiyc i%en=cy near to 100% represent conditions with maximum effic a×c1y0. 0
uninhibited corrosion rate
Conditions which affect efficiency include severity of the corrosive environment, concentration, service temperature,
corrosion inhibitor solubility in the aqueous phase, persistency on the metal surface, partitioning behaviour
chemical compatibility with other chemicals.
Availability is the effective inhibition treatment dosed at the target rate for a proportion of each year and normally
reported as a percentage (%). For periods when the inhibitor dosing is lower than the target dose rate, the
uninhibited corrosion rate is assumed.
Factors that lead to less than 100% availability are pump outages/breakdowns and repair, incorrect dose rate
settings, the chemical being unavailable, or a less than optimum chemical dose rate.
Typically, for design purposes 90% corrosion inhibitor availability shall be assumed.
In systems where mixed fluid velocity exceeds 20 m/s, corrosion inhibitor performance is likely to be less efficient
due to the risk of stripping the film from the pipe wall. In these conditions, increased corrosion inhibitor dosing may
be required or replacement with a corrosion inhibitor proven to be effective at high velocities or, if necessary,
selection of CRA material instead of carbon steel.
Biocide
Bacteria colonise and grow on surfaces to form biofilms. Sulfate-reducing bacteria (SRB) are known to be the most
aggressive bacteria, causing microbially-induced corrosion (MIC). The function of biocides is to eliminate or reduce
the microbiological activity by killing the bacteria or reducing their activity.
Biocides are usually applied as batch treatments to be in contact in the system for a limited period of time.
Applicable Systems
Bacteria are active in water injection systems, oil production systems and cause souring of sweet reservoirs. In
aerated waters, iron oxidizing bacteria may form large adherent deposits that block pipelines.
Biocide Testing
Laboratory testing is part of CONTRACTOR scope to prepare detailed Scope of Work and minimum technical
acceptance criteria subject for COMPANY approval. Candidate biocide regimes are determined by laboratory
testing followed by field trials. The SUPPLIER shall provide the following information on the candidate products:
Chemistry of the compound.
Biocidal activity.
Effect of pH on activity.
Effect of temperature on activity.
Reaction of the product with surfaces.
Partitioning coefficients for the product in oil and water.
Corrosivity.
Emulsion forming tendency.
AGES-SP-07-012 Rev 1
Page 18 of 58
All parties consent to this document being signed electronically -PT&CS/GP/INT/2022/291

ADNOC Classification: Internal
Biodegradability.
Chemical residual analysis.
Detoxification/neutralisation and toxicity data.
Laboratory testing shall be conducted to determine efficacy and biocide/water compatibility of the product using
the biocide time-kill test in accordance with NACE TM0194.
Laboratory time-kill testing provides guidance for the performance of biocide in field applications only, therefore,
biocide effectiveness shall be confirmed in field trials where adjustment of biocide dose rates may be required,
and any biocide compatibility issues in the system will become apparent. Note that biocide performance may be
affected by significant changes in the system, such as, flow rate, temperature, pH, introduction of new chemicals
to the system e.g., corrosion inhibitor, contact time and periods of shutdown.
CONTRACTOR shall develop field trial methodology for COMPANY approval including scope of work, minimum
requirements of the treatment programme and the basis for selection of the chemical, evaluation and acceptance
criteria. Suitable locations for field trials shall be selected in agreement with COMPANY.
CONTRACTOR shall provide daily reports during the field trial and prepare a final report, to issue to COMPANY
at the end of the trial. The HSE risks associated with products shall be included in the final report.
At the end of the field trial, products that achieve the target efficacy shall be ranked based on optimised dosage
versus annual consumption and shall be reported to COMPANY for economic evaluation as well as technical
evaluation. The level of service provided by the SUPPLIER shall also be considered when selecting the final
product for use in the field.
Dead Leg Pipework
Dead leg sections of piping or pipelines, with limited or no flow, are vulnerable to MIC and under deposit corrosion
due to the potential settlement of debris, depleted biocide and corrosion inhibitor due to a long diffusion path along
the pipe. The design of piping layout shall eliminate or avoid dead legs as far as reasonably practicable. COMPANY
review and approval of dead legs is required. Dead legs shall be avoided by one or more of the following:
Avoid additional extension of pipe running on pipe ways, racks or trenches for supporting purposes.
Arrange piping configurations to avoid stagnancy e.g., manifolds.
If a dead leg is unavoidable, upgrade the Materials of Construction to CRA in accordance with
AGES-GL-07-001.
Unavoidable dead legs shall be managed by COMPANY Dead Leg Management system/specification.
Oxygen Scavenger
Oxygen scavengers are chemicals that react with oxygen to reduce residual dissolved oxygen in aqueous systems.
Oxygen corrosion is prevented by strict exclusion of oxygen entry into production systems. For water injection
systems, injecting sufficient amounts of oxygen scavenger, such as ammonium bisulfite, following mechanical
deaeration, reduces oxygen levels to acceptable levels.
Applicable Systems
Aquifer water and seawater used in injection systems will be oxygenated and shall require mechanical deaeration
followed by treatment with oxygen scavenger.
AGES-SP-07-012 Rev 1
Page 19 of 58
All parties consent to this document being signed electronically -PT&CS/GP/INT/2022/291

ADNOC Classification: Internal
For downhole casings, the potential for oxygen corrosion in the annular space shall be controlled by treating fluids
with oxygen scavenger.
Oxygen Scavenger Injection
Oxygen scavenger shall be injected downstream of deaeration facilities and upstream from the Water Injection
Pumps to allow sufficient time for it to react with the oxygen present.
Oxygen scavenger shall not be applied at locations where oxygen ingress is possible which would consume the
scavenger without removing oxygen from the system, e.g., open topped tanks.
Note that there may be incompatibility between oxygen scavenger and biocide when dosing in close proximity in
the same system. Refer to 5.4.1 for guidance on injection point locations.
Oxygen Scavenger Selection
Ammonium bisulphite solution - high concentration (60-70%) liquid, shall be used for oxygen scavenger injection,
subject to price and availability. It is relatively unreactive to atmospheric oxygen and can be stored for long periods,
noting that it shall be stored in a sealed container to minimise atmospheric exposure.
Chemical Injection Facilities
Chemical injection for new facilities shall be designed in line with AGES-SP-05-011. Injection systems shall be
installed at locations, recommended by the LICENSOR or ENGINEER and shall be indicated in the MSDs and
P&IDs. Where piping is identified as requiring cleaning to remove scale and internal debris accumulated during
construction, CONTRACTOR shall refer to AGES-SP-07-010 for guidance regarding internal cleaning of piping.
All materials, including material of construction for the tanks, delivery tubing and injection quills, shall be specified
in line with AGES-GL-07-001 and AGES-SP-07-003. Treatment chemicals, such as neat corrosion inhibitors, may
be very corrosive to carbon steel, and this shall be considered when selecting materials for delivery systems.
The chemical storage tanks shall be bi-partitioned for maintenance purposes and shall have capacity for storage
for 30 days to allow for logistical problems. Tanks, pumps and calibration equipment should be protected by
sunshades. The location of the storage tanks shall allow safe access for replenishment of the chemicals, calibration,
and servicing of equipment.
Injection Location Points
The injection points shall provide dispersion of the injected chemical sufficient to ensure the functional purpose of
the chemical is achieved. Assessment of chemical dispersion shall include consideration of the following:
The flow regime of the fluid into which the chemical is being injected e.g., laminar or turbulent.
Distance to the point where the chemical must be effective.
Injection point orientation.
The need for static mixers.
Bends, valves and other components that may act as static mixers.
The need for quills, diffusers or atomisers.
The need for mixers when dosing a tank or vessel.
Chemical injection quills shall not be fitted to any lines that require pigging. Non-return valves shall be installed
close to the injection point to prevent backflow of process fluids into the chemical injection system. Where an
AGES-SP-07-012 Rev 1
Page 20 of 58
All parties consent to this document being signed electronically -PT&CS/GP/INT/2022/291

ADNOC Classification: Internal
injection point is identified to be required in the future, the permanently installed facilities shall include the required
isolation (e.g., double block and bleed valving) to be installed. For all injection point locations (pipelines, piping),
separate isometric drawings shall be produced covering the following:
Orientation of the injection point.
All equipment to be installed at the location (including any future equipment).
The space required for access to and servicing of the injection point (e.g., the space required to install the
service valve and use the access tool on the fitting to change out the quill)
Chemical treatment, comprising a combination of corrosion inhibitor, biocide, or oxygen scavenger, may be
required in the same pipeline or piping in a process stream. In these circumstances, the following shall be
considered:
Corrosion inhibitors are ineffective against oxygen corrosion therefore, streams containing oxygen should
be treated with oxygen scavenger prior to injecting corrosion inhibitor.
The presence of biocide may prevent corrosion inhibitor forming a protective film in certain circumstances.
Biocide can be incompatible with oxygen scavenger chemicals.
To allow sufficient mixing for effective application, the minimum distance between any two injection points
shall be 2 metres or 5 pipe diameters, whichever is greater.
Mothballing
Mothballing applies to extended wet lay-up of newly commissioned pipelines and equipment, following hydrotest
and pre-commissioning as well as pre-existing equipment.
The degree of protection during long-term mothballing of an asset depends on the corrosivity of the environment,
the cleanliness of the metal surfaces, the efficiency of the mothballing chemicals and the effectiveness and
persistency of the protective film.
The exact requirement regarding chemical concentrations shall be obtained from COMPANY after reviewing the
asset history. Incompatibility between oxygen scavenger and biocide is common and the oxygen scavenger and
biocide shall be injected separately. The oxygen scavenger shall be dosed first with a contact time of several
minutes (typically 10 to 20 minutes) in advance of biocide.
Where a pre-mixed chemical is used, the compatibility shall be established in advance of application.
For CRA materials, the risk from chloride induced pitting or crevice corrosion during wet lay-up in the presence
chloride shall be mitigated by filtering water to a minimum specification of 50 μm and adding oxygen scavenger in
addition to biocide for waters containing greater than 250 mg/L chloride. Corrosion inhibitor is not required for
water in contact with CRA materials.
HSE Considerations
The chemical SUPPLIER should be consulted regarding the safe handling and correct disposal procedures to
meet with environmental guidelines and COMPANY HSE Standards.
Fluid Sampling Locations
Suitable locations to obtain fluid samples for laboratory analyses for chemical residuals (e.g., corrosion inhibitor),
iron counts, microbial (planktonic), dissolved ions analysis (chloride, bicarbonate etc.), dissolved oxygen, chlorine,
pH etc. are provided in section 7.1.
AGES-SP-07-012 Rev 1
Page 21 of 58
All parties consent to this document being signed electronically -PT&CS/GP/INT/2022/291

ADNOC Classification: Internal
Access Fittings for Chemical Injection
The detailed specifications for access fittings for chemical injection are provided in section 8.2
Summary of Chemical Treatment Applications
Chemical treatment applications, advantages and disadvantages of each treatment are presented in Table 5.1.
AGES-SP-07-012 Rev 1
Page 22 of 58
All parties consent to this document being signed electronically -PT&CS/GP/INT/2022/291

ADNOC Classification: Internal

Table 5.1 Summary of Chemical Treatment Applications
Facilities  Corrosion Inhibitor  Biocide  Oxygen scavengers  Advantages of  Disadvantages of  Remarks
|     |     |     |     | Treatments  |     | Treatments  |     |     |
| --- | --- | --- | --- | ----------- | --- | ----------- | --- | --- |
Downhole Facilities  Intermittent batch  Batch treatment  Added to annular  Squeeze treatment is  With squeeze
Batch treatments
treatment applied  downhole.  space of downhole  less expensive than  treatment, a  should be diluted
downhole to protect  casings to mitigate  downhole delivery  significant amount of  with solvent for
Regular batch
tubing.  potential oxygen  applications.  chemical is wasted.  downhole injection
treatment in water
|     |     |     | corrosion.  |     |     |     | and gas lines.   |     |
| --- | --- | --- | ----------- | --- | --- | --- | ---------------- | --- |
Squeeze  injection systems.   Batch treatments are  Corrosion and
|     | applications to     |     |     | effective where       |     | bacterial activity  |     |     |
| --- | ------------------- | --- | --- | --------------------- | --- | ------------------- | --- | --- |
|     | protect downhole    |     |     | continuous treatment  |     | uncontrolled        |     |     |
|     | tubing and topside  |     |     | is difficult, less    |     |                     |     |     |
between treatments.
|     | equipment.  |     |     | targeted and  |     |     |     |     |
| --- | ----------- | --- | --- | ------------- | --- | --- | --- | --- |
Well production must
requires more
be offline during
manpower.
treatment.

Squeeze application
may damage the
formation.
Chemicals from the
formation must be
monitored.
Crude Oil  Continuous dosing  Oil production  Not normally  Continuous injection  High doses of  Following separation,
for wet hydrocarbon  systems; wellheads,  required.  of corrosion inhibitor  corrosion inhibitor  further dosing may
systems, and  separation, flowlines  is the most cost- risk separation  be required in gas
topsides including  and pipelines  effective application  problems and water  and oil phases.
|     | wellheads,  |     |     | for lines and  |     | quality issues.  |     |     |
| --- | ----------- | --- | --- | -------------- | --- | ---------------- | --- | --- |
Corrosion inhibitor
|     | separation, flowlines  |     |     | topsides.  |     |                      |                    |     |
| --- | ---------------------- | --- | --- | ---------- | --- | -------------------- | ------------------ | --- |
|     |                        |     |     |            |     | Continuous chemical  | injection must be  |     |
and pipelines
|     |     |     |     | Batch treatments   |     | injection requires  | optimised to be cost- |     |
| --- | --- | --- | --- | ------------------ | --- | ------------------- | --------------------- | --- |
|     |     |     |     | with biocides are  |     | chemical storage    | effective.            |     |
more cost effective

| AGES-SP-07-012  |     |     |     |     |     |     |                | Rev 1  |
| --------------- | --- | --- | --- | --- | --- | --- | -------------- | ------ |
|                 |     |     |     |     |     |     | Page 23 of 58  |        |
All parties consent to this document being signed electronically -PT&CS/GP/INT/2022/291

ADNOC Classification: Internal

Facilities  Corrosion Inhibitor  Biocide  Oxygen scavengers  Advantages of  Disadvantages of  Remarks
|     |     |     |     | Treatments       |     | Treatments          |     |     |
| --- | --- | --- | --- | ---------------- | --- | ------------------- | --- | --- |
|     |     |     |     | than continuous  |     | tanks to be filled  |     |     |
|     |     |     |     | treatments.      |     | periodically.       |     |     |
Pump delivery
systems must be
online for very long
periods and must be
maintained.
Process Gas  Continuous injection  Not normally  Not normally  Continuous injection  Continuous chemical  Corrosion inhibitor
of gas phase  required.  required.  of corrosion inhibitor  injection requires  formulations shall
inhibitors for wet gas/  is the most cost  chemical storage  include suitable
condensate.  effective application  tanks to be filled  solvent that prevents
|     |     |     |     | for lines and  |     | periodically.  | gunking.  |     |
| --- | --- | --- | --- | -------------- | --- | -------------- | --------- | --- |
Inhibition of dry gas
topsides.
|     | streams is not       |     |     |     |     | Pump delivery    | Atomizer nozzles   |     |
| --- | -------------------- | --- | --- | --- | --- | ---------------- | ------------------ | --- |
|     | generally required,  |     |     |     |     | systems must be  | shall be used for  |     |
except for prolonged  online for very long  injection of corrosion
shut-in of lines or risk  periods and must be  inhibitor into gas
|     | of water entering the  |     |     |     |     | maintained.  | streams.  |     |
| --- | ---------------------- | --- | --- | --- | --- | ------------ | --------- | --- |
line.
The nozzle shall be
specified to handle
inhibitor viscosity at
all operational
temperatures.
Injection Water  Produced water may  Regular batch  If aquifer water or  Continuous injection  Continuous chemical  Oxygen scavenger
contain CO2 and H2S  treatment in water  seawater are used,  of corrosion inhibitor  injection requires  shall not be applied
and normally  injection systems.   treatment with  is the most cost  chemical storage  at locations with
requires corrosion  oxygen scavenger is  effective application.  tanks to be filled  oxygen ingress.

|     | inhibitor.  |     | required to remove  |                   |     | periodically.  |                  |     |
| --- | ----------- | --- | ------------------- | ----------------- | --- | -------------- | ---------------- | --- |
|     |             |     |                     | Batch treatments  |     |                | Incompatibility  |     |
oxygen.
|     |     |     |     | with biocides are  |     |     | between oxygen  |     |
| --- | --- | --- | --- | ------------------ | --- | --- | --------------- | --- |

| AGES-SP-07-012  |     |     |     |     |     |     |                | Rev 1  |
| --------------- | --- | --- | --- | --- | --- | --- | -------------- | ------ |
|                 |     |     |     |     |     |     | Page 24 of 58  |        |
All parties consent to this document being signed electronically -PT&CS/GP/INT/2022/291

ADNOC Classification: Internal

Facilities  Corrosion Inhibitor  Biocide  Oxygen scavengers  Advantages of  Disadvantages of  Remarks
|     |     |     | Treatments           |     | Treatments            |                       |     |
| --- | --- | --- | -------------------- | --- | --------------------- | --------------------- | --- |
|     |     |     | more cost effective  |     | Pump delivery         | scavenger and         |     |
|     |     |     | than continuous      |     | systems must be       | biocide is possible.  |     |
|     |     |     | treatments.          |     | online for very long  |                       |     |
periods and must be
maintained.
Bacterial activity is
uncontrolled
between treatments.
Mechanical
deaeration required
before dosing
oxygen scavenger.
Refinery  Required to treat  Not normally  Not normally  Continuous injection  Continuous chemical  Corrosion inhibitor
crude unit overhead  required.  required.  of corrosion inhibitor  injection requires  shall be compatible
corrosion and to  is the most cost  chemical storage  with all the
control corrosion in
|     |                      |     | effective application  |     | tanks to be filled  | metallurgies the    |     |
| --- | -------------------- | --- | ---------------------- | --- | ------------------- | ------------------- | --- |
|     | CO2 removal          |     | for piping.            |     | periodically.       | treated system and  |     |
|     | systems.             |     |                        |     |                     | with downstream     |     |
|     |                      |     |                        |     | Pump delivery       |                     |     |
|     | In utility services  |     |                        |     |                     | fluids, catalysts,  |     |
systems must be
metallic and non-
|     | e.g., fresh cooling    |     |     |     | online for very long  |                      |     |
| --- | ---------------------- | --- | --- | --- | --------------------- | -------------------- | --- |
|     | water or steam/boiler  |     |     |     |                       | metallic materials.  |     |
periods and must be
|     | piping.  |     |     |     | maintained.  |     |     |
| --- | -------- | --- | --- | --- | ------------ | --- | --- |

| AGES-SP-07-012  |     |     |     |     |     |                | Rev 1  |
| --------------- | --- | --- | --- | --- | --- | -------------- | ------ |
|                 |     |     |     |     |     | Page 25 of 58  |        |
All parties consent to this document being signed electronically -PT&CS/GP/INT/2022/291

ADNOC Classification: Internal
Facilities Corrosion Inhibitor Biocide Oxygen scavengers Advantages of Disadvantages of Remarks
Treatments Treatments
Cooling Water Dosing of corrosion Biocide treatment Oxygen scavenger Treatment improves Mechanical Corrosion inhibitor
(Closed System) inhibitor (normally may be required on may be required to efficiency of heat deaeration is delivery is from
nitrate inhibitor), an occasional basis remove residual transfer within the required before header tank rather
maintained to control oxygen from fresh system. dosing oxygen than pump skid.
at >1000 ppm. microbiological water or seawater scavenger.
Oxygen scavenger
activity in the following mechanical
shall not be applied
system. deaeration.
at locations with
oxygen ingress.
Incompatibility
between oxygen
scavenger and
biocide is possible.
AGES-SP-07-012 Rev 1
Page 26 of 58
All parties consent to this document being signed electronically -PT&CS/GP/INT/2022/291

ADNOC Classification: Internal
SECTION B (PART 2) – TECHNICAL REQUIREMENTS
(CORROSION MONITORING)
CORROSION MONITORING
Corrosion monitoring comprises direct and indirect techniques that include intrusive, non-intrusive, online and
offline systems. Corrosion monitoring data is used to enhance knowledge of corrosion degradation or effectiveness
of inhibition and process treatment, therefore allowing action to be taken to prevent potential failures.
Direct techniques measure a parameter changed directly by corrosion and may be intrusive or non-intrusive.
Intrusive techniques e.g., weight-loss coupons, must penetrate through the pipe or vessel wall to gain access to
the internal process. Non-intrusive techniques monitor from the outside of the pipe or vessel without having to
enter the equipment e.g., ultrasonic sensors.
Indirect techniques measure a parameter that affects, or is affected by, corrosion. Indirect techniques may be
online or offline. Online measurements are made whilst the monitoring device remains in the system, and measure
parameters changed directly by corrosion, e.g., hydrogen patch probe. Examples of offline methods include
samples or specimens that are taken away for analysis.
The design and installation of corrosion monitoring systems shall be considered during the project stage.
Corrosion monitoring points shall be situated to enable reliable assessment of the corrosion mitigation measures
and to monitor the effectiveness of the chemical treatment programme. The location, orientation and number of
corrosion monitoring access fittings shall be in accordance with COMPANY requirements and all fittings shall be
installed by certificated technicians.
All materials shall be specified in line with the requirements of ISO 15156 / NACE MR-0175, AGES-GL-07-001
and AGES-SP-07-003.
Primary Corrosion Monitoring Systems
All proposed corrosion coupons and high sensitivity Electrical Resistance (ER) probes shall be approved by the
COMPANY before installation. All corrosion coupons and ER probe elements shall be PMI tested and the
identification punch shall be verified before installation. Installation shall be done in the presence of COMPANY
representative.
Weight Loss Corrosion Coupon Probes
Corrosion Coupons (CC) Probes are used to determine the average fluid corrosivity by measurement of weight
loss. Coupons can provide details relating to the susceptibility to pitting, bimetallic corrosion, stress corrosion
cracking (if a stress coupon is used), weldment corrosion (if a welded coupon is used), scaling and erosion may
also be determined. Weight loss coupons shall be supplemented, as necessary, with ER probes or LPR probes.
For pipelines, the metallurgy of the strip/disc shall be identical to the pipeline metallurgy. The corrosion coupon
type shall be identified by the SUPPLIER. Strips shall be 3 inch long x 1/16 inch thick x ½ inch wide with 2 mounting
holes. The exposed surface area shall be 2.99 in². Circular disc coupons shall be of 1.25 inch dia. x 1/8 inch
thickness with one mounting hole of ID 0.312 inch with an exposed surface area of 2.4 in².
For cross country pipelines, the corrosion coupons shall be flush and retrievable type ASTM A1018 material grade
circular disc coupons of 1.25 inch dia. x 1/8 inch thickness with one mounting hole of ID 0.312 inch with an exposed
surface area of 2.4 in².
AGES-SP-07-012
Rev. No: 1
Page 27 of 58
All parties consent to this document being signed electronically -PT&CS/GP/INT/2022/291

ADNOC Classification: Internal
Coupons shall be held securely and electrically isolated from contact with all other metals. Insulating material shall
be resistant to the environment. Failure of the insulation will lead to inconclusive and/or erroneous data.
Corrosion coupon holders shall be of 1.5’’/ 2” standard adjustable and retrievable solid plug assemblies for disc
flush type circular disc, coupons, suitable for 2 inch NB, 5.25 inch height flare weld standard access fittings suitable
for retrieval of the corrosion coupons on a case by case basis.
Corrosion coupons shall be supplied in a sealed bag/packet and shall have a minimum of one year shelf life.
For each location, the required quantity of installed coupons shall be two (2) and there shall be six (6) held as
spares. There shall be one (1) corrosion coupon holder for each location.
General Arrangement drawing for coupon and probe holder shall be submitted for COMPANY review and approval.
Corrosion Coupon Evaluation
CONTRACTOR shall install and retrieve corrosion coupons during the commissioning / warranty period (maximum
frequency 6 months). CONTRACTOR shall maintain records for coupon identification, with location of installation
and initial weight. Similarly, all relevant details (location, tag number, date, weight etc.) of new coupons, whenever
replaced, shall also be recorded.
CONTRACTOR shall take the following actions after coupon retrieval:
Photograph in the initial as-received condition.
Clean the coupon as per ASTM G 1 and if required, additional photographs taken post-cleaning.
Dimensional measurement and weight of the coupon taken and recorded. If pitting is detected the depths
of each pit shall be measured and recorded in accordance with ASTM G 46.
Corrosion rate calculations carried out in accordance with NACE RP 0775. The results shall be presented
in units of mils per year (mpy) and shall be correlated and compared with the readings from the
corresponding ER Probe.
The corrosion coupon / probe report shall be as per Appendix A1.
ER Probes - Traditional
ER probes suitable for measuring low corrosion rates using the electrical resistance (ER) direct intrusive
measurement technique shall be used in accordance with ASTM G 96.
All traditional ER probes are similar and can be interrogated by any traditional ER instrumentation. The most
common type of ER instrumentation are portable (intrinsically safe) units which are connected to the probe and a
“probe reading” taken. Units give a digital readout (and can also include a facility to record values, together with
probe ID and date/time of reading for later download to a computer to aid data collection analysis. Portable
instrumentation is available that can interrogate a number of different probe types, for example, ER, Linear
Polarisation Resistance and Galvanic Probes.
Fixed monitoring instrumentation is also available where readings are taken at regular intervals (typically once
every 1 to 6 hours). Data is either stored on a data card for retrieval (typically monthly / three monthly) and then
analysed post-event, or data can be transferred to a plant control system for more immediate analysis (either via
hard-wired or wireless communication systems).
The ER Probes shall be high resolution, high sensitivity, high pressure retrievable and shall have a flush mounted
body in 316 stainless steel with a hollow plug and designed for installation on standard 1.5 inch and 2 inch access
fittings with provision for online removal and replacement.
AGES-SP-07-012
Rev. No: 1
Page 28 of 58
All parties consent to this document being signed electronically -PT&CS/GP/INT/2022/291

ADNOC Classification: Internal
The electrical resistance of a metal element increases with reduction in the cross-sectional area of the probe
element due to uniform corrosion. Probes shall be replaced after consumption of probe span. Probe span is defined
as half of the probe element thickness or as recommended by the probe SUPPLIER.
CONTRACTOR shall supply the necessary instrumentation for probe life assessment.
CONTRACTOR shall submit procedure for probe life assessment and demonstrate to COMPANY.
The probe element shall be of similar metallurgy to the lines being monitored. The probe length shall be decided
by the SUPPLIER as per the locations and line details given in the Design Basis. The SUPPLIER shall include
essential consumable spares sufficient for two years.
Traditional ER Probes can be used as an online method or in a side-stream that provides real-time measurements
of corrosion rates. Note that measurements using ER probes may be affected by temperature change.
Quantity of probe elements required for each location are one (1) for installation plus one (1) spare.
Note that whilst traditional ER probes and instrumentation from different vendors are interchangeable, they are not
compatible with the New Generation ER probes / instrumentation.
ER Probes – New Generation (High Resolution probes)
The sensitivity of traditional ER probes and meters is such that they are not able to provide rapid responses to
changes in corrosion conditions. However, new generation ‘high resolution’ ER probes are now available which
can provide very rapid and almost continuous corrosion rates.
However, whilst traditional ER probes and instrumentation are completely interchangeable (such that any
manufacturers probes can be used with any manufacturers instrumentation), this is not the case with the new
generation systems. New generation instrumentation can only be used in conjunction with new generation probes
and only those from the same manufacturer.
Any use of new generation ER systems is subject to review and approval by COMPANY.
Linear Polarisation Resistance (LPR) Probes
LPR probes shall be used in low resistivity liquids to measure general corrosion rates in real time.
LPR probes are typically a two or three electrode configuration with either flush or projecting electrodes, allowing
information on changing corrosion conditions and the effect of process changes to be identified during successive
measurements. Dosage rates from chemical injection systems can be optimised by correlating the data with the
change in dosage.
Errors may arise in sour service if conductive iron sulfide films form on the probe surface, causing electrical shorting
between electrodes.
To be conducted in accordance with NACE TR 3T199 and ASTM G96.
Galvanic Probes
Galvanic probes shall be used in conductive aqueous conditions, i.e., seawater injection, produced water or
separated water, to provide information on the risk of galvanic corrosion between different metals or alloys in a
system and/or as a secondary indicator of the presence of oxygen.
This technique is predominantly used in water phase systems and in water flood systems for enhanced oil recovery
to detect corrosion. Galvanic probes are normally located downstream of the deaerator tower, after the injection
of oxygen scavenger, to monitor the oxygen content of the system.
AGES-SP-07-012
Rev. No: 1
Page 29 of 58
All parties consent to this document being signed electronically -PT&CS/GP/INT/2022/291

ADNOC Classification: Internal
Further details on use of Galvanic probes are given in NACE TR 1C187 and NACE TR 3T199
Fixed Ultrasonic Systems
Fixed ultrasonic (UT) wall thickness probes can be used to measure actual metal loss of pipe work and vessels
and regular measurement allows direct assessment of corrosion rate. Probes can be attached to inaccessible
pipework e.g., buried / subsea pipelines and can comprise either single probes or multi-sensor probe arrays.
CONTRACTOR shall identify potential locations and number of non-intrusive corrosion monitoring sensors based
on corrosion risk assessment during FEED phase on project-to-project basis.
Depending on the fluid corrosivity, non-intrusive corrosion monitoring shall be located as follows:
Wet sour gas and liquid hydrocarbon streams.
Sour water streams.
Streams where corrosion inhibitor is injected.
It should be noted that all UT systems can be limited by operating (skin) temperature and above 60 to 80°C special
high temperature sensors or special mounting arrangements are required.
During the design stage, CONTRACTOR shall consider the following corrosion monitoring methods.
CONTRACTOR shall consult and seek COMPANY approval on which non-intrusive non-extractive corrosion
monitoring techniques to be utilized based on the nature of the project.
Corrosion monitoring systems using UT WirelessHART sensors shall be designed for operation in harsh
environmental conditions. The devices shall be used as part of a wireless network with two integration levels. The
first level is a network between the field devices that shall report to a hub known as the gateway. The second level
is the integration between the gateway and the host system.
The entire system shall be independent of the Operational Technology (OT) network and shall use the existing IT
infrastructure for communication with the Corporate LAN.
The ultrasonic sensors shall continuously measure wall thickness and transmit this data in real time, wirelessly
using the WirelessHART protocol, to the Gateway. The WirelessHART protocol shall comply with protocol
IEC62591 standard and in accordance with COMPANY design specification AGES-SP-12-003. The software shall
be compatible with COMPANY APM IMS software.
The sensors shall be battery-powered, no cables or wires shall be used to supply power to, or between the sensors,
or to transmit data to the Gateway. The sensors shall be intrinsically safe for deployment in maximum hazard
locations.
CONTRACTOR shall develop a corrosion monitoring specification using real-time UT wireless sensors stating
minimum technical requirements as part of project deliverables for COMPANY approval.
Secondary Monitoring Systems
Bacterial Monitoring
Bio-stud coupons shall be used measure sessile bacterial growth that cause MIC. Bio-stud coupons are inserted
into the process to allow sessile bacteria to form on the surface. They are removed after a period of exposure to
determine how many bacteria have formed.
Bio-studs shall be used directly in the system using a Bio Probe (BP); with up to six studs fixed to a holder and
inserted via standard access fittings or used in side stream systems.
AGES-SP-07-012
Rev. No: 1
Page 30 of 58
All parties consent to this document being signed electronically -PT&CS/GP/INT/2022/291

ADNOC Classification: Internal
After retrieval, the coupons shall be placed in an airtight container for immediate laboratory analysis. Correct
handling of the coupons after retrieval from the pipe is required to obtain reliable results.
Bacterial monitoring shall be conducted in accordance with NACE TM0194.
Hydrogen Probes
Hydrogen patch probes shall be attached to the exterior of a sour service pipes or vessel to measure the hydrogen
diffusing through a pipe or vessel wall which could lead to hydrogen cracking and potential rapid failure
(AGES-SP-07-003).
Patch probes do not give an output that is directly related to corrosion rate but are used to identify changes in
corrosion conditions, effectiveness of inhibitors and the risk of embrittlement of the metallurgical structure that may
lead to cracking or blistering.
Dry hydrogen probes shall be attached to the pipe or vessel enclosing a small airtight volume. A vacuum is applied
to the enclosed volume and the rate of hydrogen penetration is measured by monitoring the change in pressure
on a vacuum gauge.
Wet hydrogen probes create a small volume between a palladium foil and the pipe wall. The volume is filled with
an oxidizing electrolyte. Applying a constant voltage between palladium foil and the pipe the atomic hydrogen
migrating through the pipe wall is oxidised and the hydrogen penetration current measured.
Further information on use of hydrogen probes is given in NACE TR 1C184.
Access Fittings
Use of High-Pressure Access/Retrieval Systems is required by COMPANY. Use of any access fitting (other than
HP Access/Retrieval Systems) shall be subject to approval by COMPANY. Details regarding High-Pressure
