Repository: cheung-ebuahmet/WISON

# Subcontract Knowledge Base (分包合同知识库)

此目录包含从 `D:\Wison\Subcon_Payments\` 下所有分包合同的二进制文件（.docx / .doc / .pdf）
自动转换而来的 Markdown 文本，供全文搜索使用。

## 转换统计

| 分包 | 文件数 | 失败 |
|------|--------|------|
| 10.1 CCECC Civil Pkg II | 221 | 3 |
| 10.2 TCC Civil Pkg I/III | 230 | 4 |
| 12.1 CCECC MEI Pkg I | 269 | 2 |
| 12.2 TCC MEI Pkg II | 104 | 0 |
| 08 Med. Svc. Agr | 1 | 1 |
| **总计** | **825** | **10** |

> 10 个失败文件均为扫描件/图片型 PDF（MarkItDown 和 pymupdf 均无法提取文本），
> 详见 `_conversion_report.txt`。

### 计量方法 (Measurement Method)
| 文件 | 路径 |
|------|------|
| Civil 计量说明（通用） | `10.1 .../01_General - Subcontractor Pricing Instructions_Rev.A.docx.md` |

File: _Ref/kb/subcon/10.2 TCC - Civil Pkg I_III/Contract/Part II Atchments/Attachment 4 - Quality Management/Quality Management Requirements/AGES-SP-07-007_Welding - NDE.pdf.md (part 2 of 6)
ADNOC Classification: Internal
proceed until approved by COMPANY. The NDE map shall show each procedure used. In the case of
prefabricated components and piping, a NDE procedure utilization summary is acceptable in lieu of the
NDE map. In addition, all other records pertaining to inspection and certification shall be available for
review by the COMPANY’S inspector. The following information shall be listed in the NDE procedures
as a minimum:
a. Visual Inspection (VT)
Scope; applicable code/standard; materials; surface preparation; minimum light level; acceptance
level; reporting format; operator qualification; stage performed.
b. Magnetic Particle (MT)
Scope; surface preparation; areas to be examined; stage(s) at which examined (i.e. after welding,
after heat treatment, after hydro test, etc.); magnetizing technique (e.g. AC Yoke); equipment used;
magnetic ink trade name; frequency of calibration of equipment and test of bath strength; coverage
and direction of magnetic field; measurement of field strength; application of examination media;
minimum light level; acceptance level; reporting format; operator qualifications.
c. Liquid Penetrant (PT)
Scope; type of penetrant, developer, and cleaning method to be used, surface preparation; cleaning
and drying; temperature limitations; penetrant application method and time; removal of excess
AGES-SP-07-007 Rev. No: 1
Page 21 of 89
All parties consent to this document being signed electronically -PT&CS/GP/INT/2022/5777

ADNOC Classification: Internal
penetrant; drying; application of developer; development time; minimum light level; acceptance level;
reporting format; operator qualification; stage performed.
d. Radiographic Examination (RT)
i. Scope; source type (e.g. X-ray, IR912, etc.); type of film, material specification and type;
material thickness; pipe diameter for pipe components; maximum KV of X-ray source;
maximum focal spot size; minimum film to source distance; exposure time; sketch of
component and source; film and penetrameter placement for components other than simple
shape; intensifying screens type and thickness; image quality indicator type and pattern;
technique (e.g. double wall single image, etc.); sensitivity; film density; viewing conditions for
high density; back scatter checks/protection; marking and identification of radiographs; film
overlap; film storage; acceptance criteria; reporting format; operator qualifications; stage
performed.
ii. Digital image acquisition, display and storage can be applied to Radiography. Digital imaging
of all radiographic test results shall be performed in accordance with ASME BPVC Section-V,
Article-2 and Mandatory Appendix-III.
iii. Contractor to submit written procedure for digitization of radiography films in accordance with
ASME Section V, along with manufacturer recommendations and equipment manual for
COMPANY approval. Digitized films shall be reviewed by COMPANY on random basis.
Digitized films shall be submitted in hard drive and software for viewing the digitized films shall
be submitted by Contractor. Format should be in manufacturer type file source format and in
JPG format, with detailed index showing weld joint, RT report details as NDE summary and
to provide link for retrieval.
e. Ultrasonic Examination (UT)
Scope; equipment; probe type and details; surface preparation, cleaning and couplant; technique
sheet for each technique specified (number of techniques to be sufficient to cover all type of joints
to be covered by the procedures scope); material; weld material (if different); sketch showing joint
configuration, beam coverage; extent of scan; scanning pattern; material thickness and curvature;
calibrations and frequency; means of setting and scanning sensitivity levels and DAC curves; flaw
location and size evaluation; acceptance criteria; reporting format; operator qualifications.
B1-1.7 Weld Repair Procedures
Weld repair procedures shall be submitted to COMPANY for review prior to repair. The procedure shall
state the following information as a minimum in addition to that required for the WPS:
a. Means of excavating defect from weld.
b. NDE method used to verify complete defect removal.
c. WPS used to fill excavated area.
d. NDE method used to verify repair weld is sound (repeating at least the original inspection
procedure).
e. Other required tests (PMI, Ferrite, Hardness Tests, etc.).
f. Weld repair of base metal defects requires COMPANY approval.
AGES-SP-07-007 Rev. No: 1
Page 22 of 89
All parties consent to this document being signed electronically -PT&CS/GP/INT/2022/5777

ADNOC Classification: Internal
B1-1.8 Manufacturing Record Book (MRB)
Manufacturing Record Book shall be submitted to COMPANY for approval upon completion of the
workscope. To include as a minimum: purchase order, as-built drawings, Weld Log, NDE log, All
materials certification, PWHT records, NDE Records, copies of all approved documents, and technical
deviation requests. Production weld monitoring where required to be performed.
B1-2 Qualifications
B1-2.1 Welding Procedure Qualification
a. Welding procedure specifications (WPS) and procedure qualification records (PQR) shall conform
to the requirements of the applicable fabrication code and the requirements of this Specification.
b. All Welding Procedure Specifications (WPS) and Procedure Qualification Records (PQR) shall be
qualified by the fabricator/ manufacturer themselves.
c. WPSs shall be approved by COMPANY prior to use.
d. All Welding Procedure Qualifications shall be witnessed and approved by a COMPANY approved
Third Party Inspector (TPI) and Procedure Qualification Records shall be signed / approved by TPI.
e. The WPS shall state the actual consumable trade name, type and designation.
f. Each WPS shall state all the essential, non-essential and supplementary welding variables, the
welding code, the project name and number.
g. Welds that are deposited by procedures differing from those authorized by the COMPANY may be
subjected to complete removal at VENDOR’S expense.
h. For any equipment or piping identified as operating in sour or severe service, the welding procedure
specifications and procedure qualifications shall also meet the requirements of Appendix 3 of this
specification.
i. Welding Procedures previously qualified may be submitted for approval as long as they meet the
requirements of this Specification.
j. Special internal finish like flush ground finish or smooth finish (for process requirements) may need
more stringent qualification procedure and range limits and also a higher level of NDT as specified
in drawings/ COMPANY documents.
k. Fillet welds shall be qualified by groove welds per ASME IX although separate WPS's shall be
submitted.
B1-2.1.1 Hardness Testing
If hardness testing is required by this specification for the application, PQR will be subject to hardness
tests. Details of hardness testing are given in the applicable sections.
B1-2.1.2 Impact Testing
a. Where required by fabrication code or service conditions as detailed in this specification or on the
drawings or datasheet, impact testing shall be performed at or below MDMT.
b. Test locations shall be as shown in
c. Figure B1.1.
d. Testing of FL+5 is required if heat input is 2kJ/mm or greater.
AGES-SP-07-007 Rev. No: 1
Page 23 of 89
All parties consent to this document being signed electronically -PT&CS/GP/INT/2022/5777

ADNOC Classification: Internal
e. Details on determination of MDMT are described in AGES-SP-07-008.
Figure B1.1 Specimens and notch detail per ASTM A370.
B1-2.2 Welder Performance Qualification
a. All individual welders shall be qualified as per fabrication code, and reviewed / witnessed by
COMPANY.
b. All Welding Performance Qualifications shall be witnessed and approved by a COMPANY approved
Third Party Inspector (TPI) and welder’s certificates shall be signed / approved by TPI.
c. Welders shall be qualified for tacking.
d. Welders shall be qualfied on a fillet weld test for fillet welding applcations.
e. Performance qualification tests shall not be performed on production joints.
AGES-SP-07-007 Rev. No: 1
Page 24 of 89
All parties consent to this document being signed electronically -PT&CS/GP/INT/2022/5777

ADNOC Classification: Internal

B1-3  Welding Processes, Welding Consumables, Welding of Materials
B1-3.1  Welding Processes
Table B1.1 Acceptable Welding Processes:
Applications
Note i, ii
| Welding Process  | AWS Designation  |          |                    |            |
| ---------------- | ---------------- | -------- | ------------------ | ---------- |
|                  |                  | Piping,  | Pressure Vessels,  | Tanks      |
|                  |                  |          | Note i,ii          | Note i,ii  |
Note i,ii
| Shielded Metal-Arc Welding  | SMAW  | Yes  | Yes  | Yes  |
| --------------------------- | ----- | ---- | ---- | ---- |
Gas Tungsten-Arc Welding
|     | GTAW  | Yes  | Yes  | Yes  |
| --- | ----- | ---- | ---- | ---- |
Note iii
Submerged Arc Welding
|     | SAW  | Yes  | Yes  | Yes  |
| --- | ---- | ---- | ---- | ---- |
Note iv
Gas Shielded
| Flux Cored Arc Welding  | FCAW  | No  | No  | Ref B4  |
| ----------------------- | ----- | --- | --- | ------- |
Note vi
GMAW
| Gas Metal Arc Welding  |     | No  | No  | Ref B4  |
| ---------------------- | --- | --- | --- | ------- |
(Spray or Pulsed
Arc Transfer)
GMAW
| Gas Metal Arc Welding  | (Short Arc  | No  | No  | Ref B4  |
| ---------------------- | ----------- | --- | --- | ------- |
Transfer)
Electroslag Welding
|     | ESW  | No  | No  | Ref B4  |
| --- | ---- | --- | --- | ------- |
Note v
Notes:
i.  GTAW shall be used for all piping welds less than or equal to 6mm thick and all piping less than 2” NPS.
ii.  Single sided welds for piping and pressure vessels shall be root welded with GTAW.
iii.  All GTAW equipment shall be fitted with a high frequency starting unit and a crater-eliminating slope out control.
iv.  SAW may be used for diameters 6” NPS and greater.
v.  ESW may be used for cladding / overlaying components for piping, pressure vessels& heat exchanges and tanks, ref
Appendix 1.
vi.  Self shielded FCAW is not approved.
vii.  FCAW is not approved for offshore use
B1-3.2  Welding Consumables
This section details requirements for welding consumables in general.  Specific electrodes for specific
materials are covered in the Welding of Materials section.
a.  Filler metal shall be as specified in ASME Section II, Part C.  AWS A5 series filler metal is also
acceptable.
b.  The brand name of welding consumables for use in an impact tested application shall not be
changed.
c.  Certification is required for all welding consumables.  All such certification shall be original or red
stamped verified copies by CONTRACTOR or the COMPANY approved inspectors.
| AGES-SP-07-007  |     |     |     | Rev. No: 1   |
| --------------- | --- | --- | --- | ------------ |
Page 25 of 89
All parties consent to this document being signed electronically -PT&CS/GP/INT/2022/5777

ADNOC Classification: Internal
d. Certification shall be in accordance with EN10204 Level 3.1 for chemical analysis for all applications
and Level 2.2 mechanical as a minimum.
e. COMPANY may specify 3.2 on chemical and/or mechanical and/or other testing dependent upon
the application.
f. Electrode or filler wire size shall not be changed from that used in qualification.
g. Welding consumables shall be stored with care, under dry conditions in their original unopened
packing and in accordance the manufacturers recommendations and COMPANY Approved
Consumable Storage and Handling Procedure. Consumables shall be stored on shelves or pallets
as a minimum and shall not be stacked on the floor.
h. Low hydrogen electrodes and fluxes shall be stored and baked in accordance with the
MANUFACTURER’S instructions and COMPANY Approved Consumable Storage and Handling
Procedure to give a weld metal deposit with a diffusible hydrogen content which shall not exceed 5
ml/100 g weld metal.
i. Use of extra moisture resistant (EMR) consumables with a diffusible hydrogen content of less than
5ml/100 g deposited weld metal may be specified.
j. Low hydrogen vacuum packed electrodes (“vacpacs”) shall be marked with the time of opening and
used in a time within the manufacturer’s guidelines. Any unused vacpac electrodes shall be returned
for baking or discarded.
k. Sealed cans and “vacpacs” shall be stored and conditioned per the MANUFACTURER’S
recommendations. For open packs, the atmosphere exposure time shall meet the applicable
fabrication code and MANUFACTURER’S limit.
l. In addition to Fabrication Code and Manufacturers recommendations:
i. Carbon steel and low alloys Steel low hydrogen electrodes shall be stored in quivers for no more
than 8 hours.
ii. Cr-Mo steel electrodes shall be stored in quivers for no more than four hours.
m. Electrodes stored in quivers, but not used within the specified time, shall be restored in ovens. No
electrodes shall be left lying about the site or in the shop. Electrodes so left shall be scrapped.
n. Quivers, baking ovens and storage ovens shall be calibrated at least every 12 months.
o. Where the MANUFACTURER or fabrication code specify restrictions for temperature and/or
humidity, these shall be monitored by suitable calibrated equipment and readings recorded at least
one per day.
p. Where necessary due to environmental conditions; heating, cooling or dehumidifying is required to
stay within fabrication code or MANUFACTURERS recommendations, suitable equipment shall be
used.
q. Welding consumables shall be clearly identified. The identification shall state as a minimum
manufacturer, brand name, grade, size and batch number. Unidentifiable consumables shall be
discarded.
r. Welding consumables shall be withdrawn from storage only when required for immediate use.
Unused consumables shall be returned to storage on completion of the welding operation. Batch
numbers and quantity shall be recorded on issue and return. After issue from storage, flux shall be
held in a heated silo in accordance with fabrication code and MANUFACTURERs recommendations.
AGES-SP-07-007 Rev. No: 1
Page 26 of 89
All parties consent to this document being signed electronically -PT&CS/GP/INT/2022/5777

ADNOC Classification: Internal
s. Submerged arc flux may be recirculated but shall be free from fused flux, fines, mill scale, dirt, or
other foreign matter in accordance with the MANUFACTUERS recommendations. Wet flux shall
be discarded.
t. Submerged arc flux shall not be recycled, eg reground and reused.
u. Solid wires for automatic-welding processes shall contain the principal elements required for the
deposited weld metal. Welds deposited by the submerged arc process shall not derive any principal
elements from the flux.
v. Fluxes that the flux manufacturer recommends for single pass welds shall not be used for multiple
pass welds. Active fluxes are not permitted.
w. Submerged arc welding of production parts shall be performed using same name brand and grade
of flux and the same name brand and grade of wire as used for the PQR.
B1-3.3 Shielding and Purging Gases
a. Shielding Gases for GTAW:
i. Oxidizing elements are not permitted in GTAW shielding gas.
ii. Gas compositions for materials susceptible to hydrogen embrittlement and/or hydrogen
porosity, e.g. low/medium alloyed steels, martensitic stainless steels, and Cu and Cu alloys,
shall be limited to argon, helium or a mixture thereof.
iii. Argon / nitrogen gas mixtures may be used for welding of duplex stainless steels.
b. Shielding Gases for GMAW:
i. The filler wires shall be compatible with the type of gas. In case of active gases (e.g. carbon
dioxide) de-oxidizing elements shall be present in the filler wire.
ii. Root gas composition for all welding processes shall meet the MANUFACTURER’S
requirements for the filler metal and welded metal.
c. Purging / Backing Gases:
Unless otherwise specified, purging gases shall be argon, with measured oxygen content in the
purge shall be no greater than 0.5%.
B1-3.4 Welding of Materials
B1-3.4.1 Welding Heat Input Limitations
Welding heat inputs for various materials shall not exceed the following limits:
Table B1.2 List Of Acceptable Heat Input and Interpass Temperature
Material Heat Input (Kj/mm) Interpass Temperatutre °C
Carbon & Low Alloy Steels 3.0 300
Austenitic Stainless Steel 3.5 150
6% Mo Stainless Steel 1.0 150
AGES-SP-07-007 Rev. No: 1
Page 27 of 89
All parties consent to this document being signed electronically -PT&CS/GP/INT/2022/5777

ADNOC Classification: Internal

|     | Material       | Heat Input (Kj/mm)  |           | Interpass Temperatutre °C  |      |     |
| --- | -------------- | ------------------- | --------- | -------------------------- | ---- | --- |
|     | 22% Cr Duplex  |                     | 0.5-1.75  | <3mm                       | 50   |     |
|     |                |                     |           | 3-6mm                      | 70   |     |
|     | 25% Cr Duplex  | Root                | 1.0-1.5   |                            |      |     |
|     |                | Pass 2,3            | 0.5-1.2   | 6-9.5                      | 100  |     |
|     |                |                     |           | >9.5                       | 120  |     |
|     |                | Remained            | 0.5-1.75  |                            |      |     |
|     | Nickel Alloys  |                     | 2.0       |                            | 150  |     |
|     | CuNi           |                     | 2.0       |                            | 100  |     |

B1-3.4.2 Carbon and Low Alloy steel
| B1-3.4.2.1  | General  |     |     |     |     |     |
| ----------- | -------- | --- | --- | --- | --- | --- |
Preheat shall be 100°C minimum if UTS is greater than 450 N/mm.
| B1-3.4.2.2  | Consumables  |     |     |     |     |     |
| ----------- | ------------ | --- | --- | --- | --- | --- |
a.  Filler wires in specification ASME SFA-5.2 shall not be used for welding with GTAW process.
b.  Carbon / 0.5% molybdenum filler metal for welding of carbon steel must be authorized by the
COMPANY and is generally not permitted. Note filler metal or deposit chemistries conforming
to A-number 2 (ASME SEC IX), i.e., carbon-0.5% Mo, shall not be used for sour service
applications without post weld heat treatment.
c.  When using the SMAW process, low hydrogen electrodes shall be used for all pressure retaining
welds or attachments to pressure boundaries.  For carbon steel piping welded from one side
only, E6010 may be used for the root pass of utility piping systems with company approval.
d.  Electrodes of the following ASME Classifications are not acceptable for pressure retaining welds:
E6012, E6013, E6020, E7014, E7020, E7024, and E7028.
e.  Carbon and low alloy steel electrodes/bare wire that have a nonspecific chemistry as indicated
by a “G” classification suffix (i.e., EXXXX-G, ERXXX-G, EG, or EXXTX G) shall not be used,
unless detailed information is provided and approved by COMPANY
i.  Filler metal conforming to ER70S-6 shall not be used with GTAW process for sour service.
If ER70S-6 is to be used with GMAW process for sour service, the chemistry of the wire
shall not exceed the requirements of NACE SP0472 (as follows): Carbon (C) 0.10wt%
max;
ii.  Manganese (Mn) 1.60 wt% max;
iii.  Silicon (Si) 1.00 wt% max
f.  Fine-grained low-carbon-manganese steels shall be welded with basic low-hydrogen type of
electrodes.  The electrode deposits shall have the minimum specified yield strength and the
required minimum toughness properties at least equal to those of the base material.
g.  The use of austenitic welding consumables to avoid PWHT is prohibited.
| AGES-SP-07-007  |     |     |     |     |     | Rev. No: 1   |
| --------------- | --- | --- | --- | --- | --- | ------------ |
Page 28 of 89
All parties consent to this document being signed electronically -PT&CS/GP/INT/2022/5777

ADNOC Classification: Internal
B1-3.4.3 9Cr1Mo
B1-3.4.3.1 General
a. 9Cr-1Mo-V (Grade P91) welding procedures shall be qualified with impact tests performed on
the thickest pipe section used and include testing on the base metal, and shall included testing
on the Weld Metal Centreline (WMC), Fusion Line (FL) Fusion Line =2mm (FL+2) and if Heat
input is over 2KJ/mm at Fusion Lline +5(FL+5), at mid thickness (1/2T), but shall be sufficient to
capture each welding process and consumable tradename.
b. Consumables used to provide WPQR test specimens shall be the same (brand name) as those
used in the fabrication of P91 spools.
c. For welding P91 materials, a basic electrides & flux shall be used.
d. Heat input and other relevant welding parameters shall be controlled and monitored during
production welding.
e. Inspection records showing compliance with actual WPS parameters during welding (shop
records) and PWHT procedures (including complete temperature cycles and PWHT initial
temperatures) shall be submitted to the Contractor for each weld made, and included in the
Manufacturing Record Book
B1-3.4.3.2 Welding Requirements
a. A preheat temperature of 200°C and a maximum interpass temperature of 350°C shall be
maintained.
b. The weld shall be allowed to cool to below 93°C before PWHT commences.
c. During construction, weldments shall be post heated before PWHT at a temperature between
310 °C to 320 °C for a minimum of two hours.
d. PWHT shall be carried out at least 25°C below the tempering temperature.
e. All fillet welds and branch welds shall be 100% MT examined.
f. The WPQR shall verify and include the following for the base metal, HAZ, and weld metal:
i. Impact test values are an average of 34 J as a minimum, with no value less than 22 J at
21°C.
ii. Photomicrographs that verify 100% tempered martensite structure are included.
iii. Heat input used during production welding is not higher than 115 % of the value recorded
during WPQR welding.
iv. For manual GTAW, the rod diameter should be restricted to 3.2 mm maximum.
v. Repair to ASTM A217 Grade C12A by welding shall follow the requirements in ASME code
case 2192-8 or later.
B1-3.4.3.3 Non-Destructive Examination
a. All butt welds shall be 100% RT examined.
b. For components 200mm or larger in diameter, PAUT shall be added when design metal
temperature exceeds 552 °C.
c. PAUT information should be stored for later use during project life.
AGES-SP-07-007 Rev. No: 1
Page 29 of 89
All parties consent to this document being signed electronically -PT&CS/GP/INT/2022/5777

ADNOC Classification: Internal
d. All fillet welds and branch welds shall be 100 % MT examined.
e. Acceptance criteria shall conform to fabrication specification.
f. If weld repair is required against a casting, specific approval is required. Supplementary
examination of weld preparation shall apply.
B1-3.4.3.4 Quality Assurance and Quality Control
a. Each pipe/fitting/casting/weld shall be subjected to PMI in accordance with AGES-GL-13-002.
The alloy analyser chosen shall be able to differentiate between Grade 9 and Grade 91.
B1-3.4.3.5 Miscellaneous
a. For all the hardness measurements during production welding, the Brinell hardness tester
should be used.
b. Local re-normalisation and tempering shall not be permitted.
c. If any component fabricated from Grade 91 is locally heated above Ac1 temperature, then one
of the following shall be done:
i. Re-normalise and temper the entire component;
ii. Remove the section so heat treated from the component in its entirety, re- normalise and
temper, and then re-insert into the component.
B1-3.4.3.6 Welding consumables
a. The following 9Cr-1Mo-V (B9) welding consumables specified in AWS and ASME specifications
shall be used:
i. SMAW: E9015-B9, per A/SFA 5.5;
ii. GTAW: ER90S-B9 per A/SFA-5.28;
iii. SAW: EB9 as per A/SFA-5.23;
b. For P91 steels requiring the use of the same brand name of consumable, appropriate re-testing
shall be done to demonstrate the controlled quality or performance parameter whenever any of
the following occur:
i. consumable Manufacturer/Supplier has changed the formulation of the filler metal or the
flux; or
ii. the Manufacturer/Supplier has changed sources of raw materials;
iii. the consumable qualification is more than 12 months old.
c. All SMAW electrodes should be certified to the H4 AWS designation or H5 EN designation.
B1-3.4.4 Austentic Stainless Steel
B1-3.4.4.1 Consumables
Welding consumables for austenitic stainless steels shall have a ferrite number (FN) of 3-10 FN.
B1-3.4.4.2 Other
a. Temperature indicating crayons shall not be used on austenitic stainless steels.
AGES-SP-07-007 Rev. No: 1
Page 30 of 89
All parties consent to this document being signed electronically -PT&CS/GP/INT/2022/5777

ADNOC Classification: Internal
b. The maximum interpass temperature for austenitic stainless steel shall be 150°C.
c. PWHT of austenitic stainless steel materials need not be performed unless specified.
B1-3.4.5 Martensitic and Preciptitation Hardenable Stainless Steels
Martensitic SS used for pressure-containing components, including low-carbon grades and precipitation
hardened grades, shall not be welded. Internal non-pressure containing components may be welded,
subject to a COMPANY approved welding procedure qualification.
B1-3.4.6 Super Austenitic Stainless Steel
B1-3.4.6.1 Consumables
a. Welding consumables for welding 6% Mo grades UNS 31254, UNS N08367, UNS N08925 &
UNS N08926 shall be AWS Classification E/ER NiCrMo-3, E/ERNiCrMo-10, E/ERNiCrMo-13,
E/ERNiCrMo-14.
b. For 6% Mo alloys, separate fillet weld procedure qualification tests shall be made.
B1-3.4.7 Duplex Stainless Steel
a. 25% Cr duplex stainless steel shall be impact tested at -50°C in accordance with the impact
testing requirements of this specification. Acceptance criteria in accordance with the fabrication
code.
b. Duplex stainless steels shall be subject to ASTM G48 Method A corrosion testing in the as-
welded condition. Test duration shall be 24h at 22°C for 22%Cr and 24h at 35°C for 25%Cr.
Acceptance criteria for ASTM G48: No pitting. Weight loss <4g/m2.
B1-3.4.7.1 Consumables
a. The brand name or country of origin of consumables for welding duplex stainless steel shall not
be changed.
b. The PREN of welding consumables used for production welding of duplex or super duplex
stainless steels shall not be less than that the parent materials being welded or reduced by more
than 0.5% from that used in qualification.
c. Duplex stainless steel consumables shall comply with a chemical composition accepted as
suitable by the material supplier. Only consumables that can be shown to meet the acceptance
criteria for the mechanical and corrosion testing required by this standard shall be proposed.
The Nickel content shall also overmatch the parent material analysis unless the finished
fabrication is to be solution annealed.
d. For duplex stainless steel, separate fillet weld procedure qualification tests shall be made.
e. For 25%Cr duplex stainless steel the PREN shall be minimum 40.
PREN = %Cr+3.3x%Mo+16x%N.
AGES-SP-07-007 Rev. No: 1
Page 31 of 89
All parties consent to this document being signed electronically -PT&CS/GP/INT/2022/5777

ADNOC Classification: Internal
B1-3.4.8 Copper Nickel Alloys
B1-3.4.8.1 Consumables
a. Welding consumables for welding copper-nickel alloys shall be Monel 67 type (E/ER CuNi).
B1-3.4.8.2 Other
a. Copper-nickel alloys shall be welded using a backing gas.
b. Maximum interpass temperature shall be 100°C.
B1-3.4.9 High Nickel Alloys
B1-3.4.9.1 Consumables
a. Welding consumables for welding high nickel Alloy 825 (UNS N08825) or Alloy 625 (UNS
N06625) shall be AWS classification E/ER NiCrMo-3.
b. Welding consumables for Ni base Alloy 625 shall have an iron content of 5% maximum, except
for weld overlaying where it shall have a maximum Fe content of 1%.
B1-3.4.10 Titanium
This section specifies the minimum requirements for the welding and inspection of Titanium.
B1-3.4.10.1 Welding Process And Equipment
a. The welding process shall be GTAW with an inert shielding of high purity argon (99.995% pure).
No other welding process shall be permitted.
b. The titanium fabrication shop (which shall be segregated from other materials) and storage
facility shall be audited prior to fabrication.
c. Precautions should be taken during GTAW welding to ensure adequate supply of shielding gas.
Back surfaces in the vicinity of the weld should be provided with additional protection by purging
with backing gas of the same purity as the shielding gas. The trailing gas arrangement shall be
designed to suit the weld joint configuration in order to protect the weld metal and HAZ from
oxygen or nitrogen contamination during welding, and providing shielding while the joint is at
temperatures above 100°C.
d. The oxygen content in the backing gas shall be monitored during welding and shall be less than
0.05%.
e. GTAW torches shall be fitted with gas lenses.
f. GTAW welding equipment shall have high frequency start and crater-eliminating slope out
control.
g. Welding polarity for titanium is DCEN.
h. Autogenous welding (i.e. without the addition of filler metal) is not permitted.
AGES-SP-07-007 Rev. No: 1
Page 32 of 89
All parties consent to this document being signed electronically -PT&CS/GP/INT/2022/5777

ADNOC Classification: Internal
B1-3.4.10.2 Weld Preparation
a. All scale, oxide or any other foreign material shall be removed from the weld metal contact area
and the adjacent surfaces to be cleaned of all foreign matter such as oil, grease paint, etc., for
a distance of not less than 100mm from the edges of the weld preparation.
b. Edge preparations for butt-welds and branch connections shall be as per fabrication code.
c. The titanium fabrication shall be carried out in a dust free fabrication shop segregated from other
materials, no carbon steel fabrication is permitted in the titanium fabrication area.
d. The bores of pipes of differing internal diameters shall be machined to match bore as per
fabrication code.
B1-3.4.10.3 Welding Precautions
a. Titanium and its alloys are subject to severe embrittlement by relatively small amounts of
hydrogen, oxygen and nitrogen. Titanium has an extreme affinity for these elements at welding
temperatures. Hot titanium will readily absorb oxygen and nitrogen from the atmosphere.
Accordingly, titanium must be shielded from the normal atmosphere prior to, during, and after
the welding process by blanketing the complete weld zone including the root weld and underside,
with an inert atmosphere. Suitable trailing gas and purging/backing gas arrangement shall be
designed to protect the weldment during and after welding, while the joint is at temperatures
above 100°C. The following are required, and shall be considered essential variables in the
PQR:
i. A shielding gas stream for shielding the molten weld puddle and adjacent surfaces.
ii. A trailing gas shield for protecting the solidified weld metal and heat affected zone during
cooling.
iii. A backing shield using a backing bar with gas ports for protecting the weld underside during
welding and cooling. The flow rates and pressure for this backing gas is to be controlled to
prevent root to be pushed-in and resulting in undesirable concave profile.
iv. Use of a glove box may be used to offset some of the above
b. The inert gas used for shielding shall be argon or argon helium mixture with high purity level
(99.995%).
c. Molten titanium is highly reactive with most materials, including all the common refractories. This
requires that the weld area be completely free from dust, grease and contact with ceramic blocks
or other foreign material during welding, since they cause contamination and embrittlement.
B1-3.4.10.4 Welding Consumables
a. The filler wire shall be in accordance with AWS 5.16 ERTi-1 for the welding process. These shall
be stored under consistently clean, warm and dry conditions.
b. Filler wire shall be supplied smooth, clean and free from scale, and shall be suitably protected
from contamination by dirt, dust, oil, grease or paint prior to welding.
c. Cleaning and degreasing of filler wires shall be in accordance with the consumable
manufacturer's recommendations. Methanol or methylated spirits shall not be used for
degreasing filler wires.
AGES-SP-07-007 Rev. No: 1
Page 33 of 89
All parties consent to this document being signed electronically -PT&CS/GP/INT/2022/5777

ADNOC Classification: Internal
B1-3.4.10.5 Welding Qualification Requirements
a. WPS/ PQR/ Welders Qualification etc. shall be as stipulated earlier in this specification, in
compliance with fabrication code. No production welding shall be permitted prior to Company’s
approval of these procedures.
b. The qualification documents shall include full details of the proposed mandatory trailing and
back purging methods with respect to gas flow, gas pressure, dams etc.
c. A minimum gas pre-flow of six times the volume of air being purged, i.e. 6xV, shall be used
maintaining a slight measured positive flow, subsequently.
d. The weld procedure qualification tests shall be carried out under comparable field conditions,
which will necessitate the use of a suitable chamber to ensure the maintenance of acceptable
argon gas shielding.
e. Visual examination shall be carried out prior to wire brush cleaning and shall be bright silver
color for welder and procedure qualifications, light straw is not acceptable.
B1-3.4.10.6 Welding & Fabrication
a. Surfaces to be welded shall be dry, clean and at a temperature of 15°C minimum.
b. Preheating shall be carried out, as required, using hot air or electrical radiant heating. Use of
flames or heating torches is not permitted for this purpose.
c. Welding of thermocouples to the titanium (ie capacitance discharge etc) is not permitted.
d. Pre and post weld gas purging shall be incorporated, preferably controlled by timing devices.
Alternatively the gas flow shall be left on continuously.
e. The shielding, trailing and back-purge shall be applied prior to striking an arc and shall be
maintained during welding and cooling.
f. The maximum oxygen content of the back purge shall not exceed 0.05% prior to the start of
welding and while monitoring during welding.
g. The inert gas shielding shall not be removed until the weld area has cooled to below 100°C.
Each weld pass, root area wherever feasible, and the finished weld shall be visually examined.
h. Interpass temperature shall at no time be greater than 100°C.
i. Visual inspection shall be carried out immediately after welding each bead prior to cleaning and
on weld completion. Surface contamination of the weld and heat affected zones due to oxygen
pick-up shall be visually checked and assessed. The visual examination shall pay particular
attention to the color of the weld and adjacent areas. Welds failing the colour acceptance shall
be cut out to include 100% of the weld metal and extend into the HAZ and parent material
sufficiently to fully remove any unacceptably heat tinted material. Any acceptable colour
remaining shall be fully removed prior to welding.
Colour Interpretation
Silver Correct Shielding,
Satisfactory
Light straw Slight contamination, but
acceptable
j. Re-melting or welding onto material that has been discolored by heating is not allowed until the
cleaning measures stipulated earlier for base metal and weld preparation are complied with.
AGES-SP-07-007 Rev. No: 1
Page 34 of 89
All parties consent to this document being signed electronically -PT&CS/GP/INT/2022/5777

ADNOC Classification: Internal
k. If the shielding gas is supplied from cylinders the cylinder shall be changed when the pressure
drops to 25bar.
l. The use of tack welds is only permitted if the joint is shielded and back purged with inert gas.
Demonstration of welder capability to make sound tack weld is required to ensure that it meets
the visual inspection standards.
m. In order to preserve the corrosion resistance and minimize hot cracking of weldments, low heat
input welding procedures should be used. This can be achieved using small diameter filler wire,
low welding current and high speed. Incidence of hot cracking is also minimized by keeping the
joint faces clean and free from oil and grease etc., as well as maintaining the shielding gas
flowing for a few seconds before and after completion of welding.
n. The technique, consumables, joint geometry etc., shall be in accordance with the procedure
previously qualified. The manner of depositing the weld metal shall be such as to ensure
complete fusion and full penetration where applicable with no undercutting on the sidewalls of
the welding groove and that individual beads of deposited weld metal are not excessively convex.
o. During production, titanium welding shall be carried out in a suitably enclosed clean-dust fee
conditioned area dedicated to titanium fabrication. Random checks for iron contamination shall
be made by a chemical method (e.g. Ferroxyl test) on surfaces to be welded. Special care shall
be exercised to protect the weld area from draughts. All jigs, fixtures and clamps shall be
cleaned prior to use, and made from suitable materials to prevent contamination.
p. When welding has stopped for any reason, care should be taken in restarting to ensure that the
required penetration and fusion are obtained and that the weld is not contaminated. Any cracked
tack welds must be completely removed and no attempts made to incorporate them into the
finished weld.
q. At all times the root of the weld and adjacent heat affected zones must be protected from
contamination as stipulated earlier.
r. Welding and weld inspection shall meet the requirements of the fabrication code.
B1-3.4.10.7 Cleaning, Removal Of Defects And Repair Welding
a. Prior to cleaning each weld bead shall be visually examined for evidence of unsatisfactory
shielding.
b. Further visual examination shall also be carried out after thorough cleaning. Any cracks, porosity
or other unacceptable defects that appear of the surface of any bead shall be removed before
depositing the following bead.
c. Any section of titanium welding, which receives a ferrous arc strike, must be cut out and replaced.
B1-3.4.11 Welding of Dissimilar Materials
Where preheat is required for one of the parent materials or weld metals it shall be applied to the
whole joint.
B1-3.4.11.1 Consumables
All dissimilar metal welded joints should be avoided whenever practical and are not allowed in sour
service applications. When proposed, specific authorization must be obtained from the
CONTRACTOR. If authorized, dissimilar metal welds should comply with the following guidelines:
AGES-SP-07-007 Rev. No: 1
Page 35 of 89
All parties consent to this document being signed electronically -PT&CS/GP/INT/2022/5777

ADNOC Classification: Internal
a. For dissimilar joints in base metals consisting of carbon and low alloy steels (P-No.1 through P-
No.7), the filler metal shall be of the low hydrogen type and compatible with the composition of
the lower P-Number.
b. For dissimilar joints in base metals consisting of a ferritic material (P-No.1 through P-No.7) on
one side and a high nickel alloy on the other, a high nickel filler material meeting the
requirements of ASME Classification ENiCrFe-2, ENiCrFe-3, ERNiCr-3, E/ERNiCrMo-3,
E/ERNiCrCoMo-1 should be used with selection consideration being given to requirements for
materials being welded, strength, corrosion resistance and differential thermal expansion etc.
c. For dissimilar joints not subject to PWHT in base metals consisting of a ferritic material (P-No.1
through P-No.7) on one side and austenitic stainless on the other, the filler material selection
shall be reviewed based on the following guidelines:
i. For service temperatures up to and including 315°C: ASME Classification E/ER 309L or
ENiCrFe-2, ENiCrFe-3, ERNiCr-3, E/ERNiCrMo-3, E/ERNiCrCoMo-1 should be used with
selection consideration being given to requirements for materials being welded, strength,
corrosion resistance and differential thermal expansion etc.
