Repository: cheung-ebuahmet/WISON

# Subcontract Knowledge Base (分包合同知识库)

此目录包含从 `D:\Wison\Subcon_Payments\` 下所有分包合同的二进制文件（.docx / .doc / .pdf）
自动转换而来的 Markdown 文本，供全文搜索使用。

## 转换统计

| 分包 | 文件数 | 失败 |
|------|--------|------|
| 10.1 CCECC Civil Pkg II | 221 | 3 |
| 10.2 TCC Civil Pkg I/III | 230 | 4 |
| 12.1 CCECC MEI Pkg I | 269 | 2 |
| 12.2 TCC MEI Pkg II | 104 | 0 |
| 08 Med. Svc. Agr | 1 | 1 |
| **总计** | **825** | **10** |

> 10 个失败文件均为扫描件/图片型 PDF（MarkItDown 和 pymupdf 均无法提取文本），
> 详见 `_conversion_report.txt`。

### 计量方法 (Measurement Method)
| 文件 | 路径 |
|------|------|
| Civil 计量说明（通用） | `10.1 .../01_General - Subcontractor Pricing Instructions_Rev.A.docx.md` |

File: _Ref/kb/subcon/10.2 TCC - Civil Pkg I_III/Contract/Part II Atchments/Attachment 4 - Quality Management/Quality Management Requirements/AGES-SP-07-007_Welding - NDE.pdf.md (part 3 of 6)
ADNOC Classification: Internal
ii. For service temperatures above 315°C: High nickel filler material meeting the requirements
of ASME Classification ENiCrFe-2, ENiCrFe-3, ERNiCr-3, E/ERNiCrMo-3,
E/ERNiCrCoMo-1, should be used with selection consideration being given to
requirements for materials being welded, strength, corrosion resistance and differential
thermal expansion etc.
d. Where PWHT of the joint is required between stainless steel or high nickel alloys, the ferritic
material (P-No.1 through P-No.7) shall be buttered with high nickel filler metal meeting the
requirements of ASME Classification ENiCrFe-2, ENiCrFe-3, ERNiCr-3, E/ERNiCrMo-3,
E/ERNiCrCoMo-1 should be used with selection consideration being given to requirements for
materials being welded, strength, corrosion resistance and differential thermal expansion etc.
prior to PWHT and subsequent welding to the austenitic stainless stee or high nickel alloy. Such
joints shall be qualified in accordance with fabrication code.
e. For dissimilar joints in base metals consisting of an austenitic stainless on one side and a high
nickel alloy on the other, a high nickel filler material meeting the requirements of ASME
Classification ENiCrFe-2, ENiCrFe-3, ERNiCr-3, E/ERNiCrMo-3, E/ERNiCrCoMo-1 should be
used with selection consideration being given to requirements for materials being welded,
strength, corrosion resistance and differential thermal expansion, design/operating temperature
etc.
f. High nickel filler metal shall not be used in services that contain sulfur compounds at service
temperatures greater than 370°C unless specific authorization is obtained from the
CONTRACTOR and the COMPANY.
B1-4 Fabrication
B1-4.1 General
a. The certified inspector shall at all times have access to all parts of the work under contract being
performed to ensure the work is being performed in accordance with the specifications and the
applicable fabrication code.
AGES-SP-07-007 Rev. No: 1
Page 36 of 89
All parties consent to this document being signed electronically -PT&CS/GP/INT/2022/5777

ADNOC Classification: Internal
b. Mill and shop inspection shall not release the contractor from responsibility of replacing / repairing
defective workmanship that may be discovered in the field.
c. Fabrication to this specification shall conform to the requirements of the applicable fabrication code
and the requirements of this specification.
d. Compliance with this specification and authorization of WPS, PQR and weld map shall in no way
relieve the CONTRACTOR of the responsibility of providing welds which are sound and suited to
the services for which they are intended.
e. Welding terms and definitions shall be in accordance with AWS A3.0.
f. Tack welds shall be made by qualified welders in accordance with COMPANY approved procedures
and with the same ASME Classification of consumable that is stated in WPS for the root pass.
g. Peening is not permitted.
h. A back purge must be used when using GTAW for the root pass on P-No.4 and higher alloy material.
i. The back purge shall be maintained until at least 6 mm thickness of weld metal has been deposited
or the weld joint is filled, whichever is less.
j. Temporary attachments, backing rings or bars intended to be removed after weld completion shall
essentially match the chemical analysis of the base metal.
k. Temporary welds shall be made by qualified welders in accordance with COMPANY approved WPS,
the area of the weld shall be NDE’d in accordance with the requirements of the adjacent welds, but
as a minimum shall include 100%VT and MPI/DPI.
l. Attachments such as lugs, clips, support rings and similar items shall not be located on a weld seam.
m. The shop fabrication of stainless steel and nonferrous materials shall be carried out in a separate
partitioned area (preferably a separate shop) completely segregated from that of carbon steels and
low alloy steels.
n. Contamination of austenitic stainless steel and nickel alloys by zinc (eg brass, galvanised items etc)
and other low melting point metals shall be avoided. Welding of galvanized attachments from which
the galvanizing has nominally been removed by mechanical means, or material painted with zinc
rich paint, to austenitic stainless steel or nickel alloys is not permitted.
o. No welding shall be carried out when the parts to be welded are wet.
p. No welding shall be carried out during periods of high wind (greater than 8 km/hour), unless the
welder and the work are properly protected.
B1-4.2 Weld Identification
a. All weld joints shall be marked for identification by a weld number and a welder symbol. These
identifications shall be made with a suitable weather-proof marking material. The markings shall be
placed in a location such that they will be easily observed and remain visible for a time suitable to
the contractor.
b. The fabricator shall establish and submit for approval an identification system that shall uniquely
identify each component and weld joint. The identification system shall be used to identify all
examinations, surveys, inspections, etc. This system shall also be used to identify the final position
of each piece of pressure- retaining material (including each heat number) in the completed vessel.
B1-4.3 Preheat
AGES-SP-07-007 Rev. No: 1
Page 37 of 89
All parties consent to this document being signed electronically -PT&CS/GP/INT/2022/5777

ADNOC Classification: Internal
a. Preheating shall extend for at least 4x material thickness or 100mm (whichever is the greater) from
the point of welding.
b. Preheat shall also be measured on the reverse side were possible.
c. Preheat shall be measurered by calibrated contact digital thermometer, or temperature indicating
crayons. Infrared pyrometers shall not be used.
d. Gas-fuelled preheat shall be applied using propane only. Oxy-propane or oxy-acetylene shall not be
used for preheating.
e. Preheating shall be in accordance with the requirements of the fabrication code and any additional
requirements of this specification. Preheat shall be no lower than the values shown in Table B1.3
below:
Table B1.3 Minimum required preheat temperatures.
PREHEAT
MATERIAL
Wall Thickness (mm) Minimum Temp. (°C) (1)
Carbon and Carbon- ≤25 20 (2)
Manganese Steels >25 80 (2)
Low Nickel
All 100-150
Alloy Steels
≤20 20
0.3 - 0.5 Mo Steel
>20 100-150
1 Cr - ½ Mo,
All 150
1 ¼ Cr - ½ Mo
2-1/4 Cr - 1 Mo All 200
5 Cr - ½ Mo,
All 200-250
9 Cr - 1 Mo
3.5 Ni All 93
Notes:
i. If ambient temperature is below 5°C, preheat to 40°C is required.
ii. 100°C minimum if UTS is greater than 450 N/mm.
B1-4.4 Post Weld Heat Treatment (PWHT)
PWHT may be required by fabrication code or service conditions as described in Appendix E3.
a. PWHT for process shall be performed when required by piping classes, drawings, purchase order,
and when required by Severe Service Appendix 3.
b. PWHT shall be noted on the CONTRACTOR’S drawings.
c. When PWHT is required, furnace PWHT shall be used wherever possible.
d. Post Weld Heat Treatment (PWHT) time and temperature shall be in accordance with the fabrication
code.
AGES-SP-07-007 Rev. No: 1
Page 38 of 89
All parties consent to this document being signed electronically -PT&CS/GP/INT/2022/5777

ADNOC Classification: Internal
e. Irrespective of thickness, PWHT soak time shall be no less than one hour.
f. PWHT procedure shall be in accordance with the fabrication code and the following requirements.
g. For joints over 25mm thick, the rate of heating shall not exceed 5500/t °C/hr (where t= maximum
section thickness in mm) or 55°C/hr whichever is greater.
h. For joints over 25mm thick, the rate of cool down to 400°C shall not exceed 6875/t °C/hr (where t=
maximum section thickness in mm) or 55°C/hr whichever is greater.
i. All temperatures within the heated zone for furnace or localized PWHT shall exceed the specified
minimum holding temperature. The actual temperature range for the soak period, as recorded by
thermocouples, shall not have a spread of more than 40°C.
j. Welding or heating to joints that have been PWHT’ed requires re-PWHT. Post weld heat treatment,
where applicable, shall follow welding and repairs but shall be performed prior to any hydrotest.
k. No weld repairs to joints that have been PWHT shall be carried out without prior approval from
CONTRACTOR. Neither shall any re-PWHT be carried out without prior approval from
CONTRACTOR.
l. PWHT shall be carried out using one or more of the following types of heat sources:
i. Permanent or semi-permanent furnaces using gas or oil or electric heaters.
ii. Electrical resistance heaters.
iii. Induction heaters.
m. If PWHT is performed in the field, the minimum heating band shall be 5√(DT) and the minimum
insulation width shall be 10√(DT) where D = inside diameter in mm and T = wall thickness in mm.
n. A maximum of two complete PWHT cycles is permitted for each weld provided the time is suitably
qualified. Additional PWHT cycles shall not be performed without approval by the COMPANY.
o. Thermocouples shall be flash welded or mechanically bonded to the equipment pressure boundary.
p. All thermocouple attachments shall be adequately insulated to avoid temperature misreading
caused by the effect of radiation.
q. PWHT of materials shall be accomplished after all lugs or attachment welds are complete, unless
otherwise approved by COMPANY.
r. The temperature shall be continuously recorded. A chart of the heat up, soak and cool down while
at temperature above 260°C is required. Time intervals shall be recorded with temperature.
s. Thread and gasket surfaces shall be suitably protected from excessive oxidation during PWHT.
t. Low alloy steels (P-No. 3 through P-No. 6) shall be cooled from PWHT temperature to 150°C under
insulation.
u. For applications where PWHT is required by the service fluid or where hardness limits are specified:
i. Any reductions in the PWHT temperature or alternative temperatures below the normal
holding temperatures listed in fabrication code are not permitted.
ii. The minimum PWHT soak time shall be 1 hour.
v. If hardness limits are specified, the soak time for production welds shall not be less than 80% of the
PQR soak time unless approved by COMPANY.
AGES-SP-07-007 Rev. No: 1
Page 39 of 89
All parties consent to this document being signed electronically -PT&CS/GP/INT/2022/5777

ADNOC Classification: Internal
w. Thermocouples and a calibrated temperature chart recorder shall be used to provide an accurate
and legible record of all PWHTs. All charts shall be marked with the date and sufficient information
to uniquely identify the vessel (or joint/component for localized PWHT) being heat treated. Multipoint
chart recorders shall clearly differentiate/identify each channel/point by use of different colored inks
or automatic number stamping.
x. Temperature recorders shall be calibrated every three months and a current calibration sticker shall
be maintained on the recorder. The calibration frequency may be extended to 12 months with the
approval of contractor if the documented calibration checks for that particular recorder demonstrate
acceptable accuracy for a suitable period.
y. Prior to the start of the PWHT, components shall be checked to ensure that all restraints are removed,
the component is free to expand and contract, and suitable and sufficient supports are used. In
addition, the PWHT chart should be marked, prior to PWHT, with identification number of the weld(s).
z. All machined surfaces, such as flange faces, threaded bolt holes, threads, etc., shall be protected
from oxidation during the heat treatment by coating with deoxaluminite or other suitable material.
aa. All PWHT chart records shall be submitted to contractor for review and approval. All records shall
be submitted as part of the equipment file for permanent record.
bb. After completion of the PWHT all thermocouples shall be removed and the attachment areas ground
smooth to clean and sound metal and the areas shall be examined by MT or PT after grinding.
cc. Controlled atmosphere, if needed to avoid deterioration of material properties, shall be considered
when applicable.
dd. Code exemptions for PWHT are not permitted if PWHT is specified for process conditions.
B1-4.5 Weld Joint Design
Weld joint design shall be carried out in accordance with the applicable fabrication code and the
applicable Fabrication sections of this specification, specific to piping, pressure vessels and tanks.
B1-4.6 Weld Joint Preparation
a. Weld joint preparation shall be made by machining, grinding, or thermal cutting. When thermal
cutting is performed, the joint surfaces shall be mechanically cleaned to sound metal prior to welding
by removal of a minimum of 2mm metal.
b. Oxy-fuel thermal cutting shall not be used on P No.6 and higher base materials.
c. Surfaces to be welded shall be clean and free from paint, oil, dirt, scale, oxides, and other foreign
material detrimental to the integrity of the weld for a distance of 100mm beyond the substrate surface
actually touched by the arc.
d. Stainless steel and nonferrous materials shall be cleaned with alloy compatible grinding wheels or
stainless steel brushes not previously used on other materials.
e. Cleanliness shall be maintained during fabrication welding. All stubs, rods, flux, slag, and other
foreign material shall be removed from the equipment.
f. Removable starting and stopping tabs shall be used with the SAW process, when practical. The tab
material shall be similar to the base material.
g. Grinding wheels and austenitic stainless steel wire brushes used on CRA materials shall not have
been previously used on ferrous materials, copper alloys, aluminum or zinc coatings (paint or
galvanizing).
AGES-SP-07-007 Rev. No: 1
Page 40 of 89
All parties consent to this document being signed electronically -PT&CS/GP/INT/2022/5777

ADNOC Classification: Internal
h. When an internal coating is specified, all welding must be completed before the internal coating is
applied.
B1-4.7 Weld Repairs
a. Unacceptable discontinuities shall be completely removed by chipping, gouging, grinding, or other
methods (for the type of material being repaired) to clean, sound metal, and the excavated area
shall be examined by magnetic particle (MT) (preferred for ferrous materials) or liquid penetrant (PT)
methods to assure complete removal of defects.
b. Repairs to correct weld defects shall be made using the same weld procedure as used for the original
weld. A separate WPS shall be required with the following information.
i. Method of excavation
ii. Shape and size of excavation prior to welding
iii. Inspection prior to welding
iv. Weld procedure to be used (if different from original)
v. Min ligament after part wall excavation
c. Using carbon arc gouging for materials other than carbon & carbon manganese steel is not approved.
d. Where a different welding procedure is to be used for repair welding (e.g. SMAW for the repair of
SAW welds) a procedure shall be qualified in accordance with this standard
e. The repaired areas shall be re-examined using the same examination method and procedure by
which the defect was originally detected, when approved by CONTRACTOR.
f. Two repair attempts will be allowed on any one defective area. No further attempts to repair shall
be carried out without the authorization of the CONTRACTOR.
g. Any weld not meeting the acceptance criteria of the applicable code or standard shall be cut out or
repaired. Other methods, such as sleeving, shall not be permitted.
h. When specific qualification is required for partial penetration weld repairs Figure B1.2 shall apply.
AGES-SP-07-007 Rev. No: 1
Page 41 of 89
All parties consent to this document being signed electronically -PT&CS/GP/INT/2022/5777

ADNOC Classification: Internal
Figure B1.2 Location of Partial Penetration Weld Repairs.
Notes:
i. Where impact testing is required, both sides of repair shall be tested as described in B1-
5.12.
ii. Where repair qualification if required through thickness repair shall not qualify partial
thickness.
B1-5 NDE and Testing
B1-5.1 Inspection Personnel
a. Personnel performing inspection to this specification shall be qualified in accordance with the
fabrication code and ASNT Recommended Practice SNT-TC-IA or PCN. Qualification records for
each qualified individual shall be submitted to COMPANY prior to the individual performing
examinations.
b. Inspection personnel shall be certified to ASNT Level II or PCN (Level II) and shall have a minimum
of 2 years experience relevant to the project work scope.
c. ASNT Level II Technicians shall have been examined and certified by ASNT Level III examiners.
Certifications by the Subcontractor appointed Level III examiners who do not have valid ASNT Level
III certification in the relevant method shall not be acceptable.
d. Personnel interpreting radiographs shall have valid ASNT or PCN certification in film interpretation
and shall have a minimum of 5 years experience.
e. The following shall be submitted to COMPANY for approval prior to the commencement of any
production inspections.
i. A qualification certificate for each inspector.
ii. A procedure including a sample of the Subcontractor’s reporting method.
AGES-SP-07-007 Rev. No: 1
Page 42 of 89
All parties consent to this document being signed electronically -PT&CS/GP/INT/2022/5777

ADNOC Classification: Internal
iii. The Subcontractor’s Project Quality Control organisation chart that indicates reporting order
and quality procedures.
B1-5.2 Calibration
All equipment for measurement of welding variables, execution of PWHT, consumable storage and NDE
or other required measurements of control shall be calibrated at east every 12 months. Calibration shall
be performed by a suitable organisation using standards traceable to national standards.
B1-5.3 Non-Destructive Examination (NDE) General Requirements
a. Required NDE shall be noted on the data sheets/drawings and Purchase Orders.
b. All NDE methods, acceptance criteria, and general requirements shall be in accordance with the
applicable fabrication code and shall be detailed on the ITP.
c. All the NDT shall be performed in accordance with qualified and approved NDT procedures and
using calibrated instruments/equipment as per the requirements of the fabrication code.
d. NDE procedures shall be approved by COMPANY.
e. CONTRACTOR shall supply all labour and materials necessary to perform NDE.
f. Extension beyond minimum NDE coverage by design code can be specified based on criticality
rating assessment (AGES-SP-13-001).
g. A rejection by the CONTRACTOR shall be final. All weld rejections shall be documented and a
repair disposition made prior to performing the weld repair.
h. The CONTRACTOR and COMPANY shall at all times have free access to the site while the work
covered by the contract is in process. The VENDOR shall afford the CONTRACTOR all reasonable
facilities for ensuring that the work is being carried out in accordance with the requirements of this
Specification.
i. All associated costs due to repairs as a result of NDE, and any additional NDE required to assess
the extent of defects, shall be by fabricator.
j. The final NDE of welds for acceptance purposes shall be carried out after completion of post weld
heat treatment (PWHT), if applicable. If the VENDOR elects to check the weld quality before PWHT
by radiography, an ultrasonic examination after PWHT can be substituted for radiography subject to
approval by COMPANY.
B1-5.4 Visual Examination
a. Visual inspection of all completed welds shall be made in accordance with the fabrication code, this
specification, or purchase order/drawings.
b. The visual acceptance of each weld shall be recorded by the contractor.
c. Examinations shall be performed as a minimum light level of 500lux or higher if stipulated elsewhere.
d. Inspector shall have performed the necessary sight acuity tests.
B1-5.5 Magnetic Particle Examination (MT)
a. The magnetic particle examination procedure and acceptance criteria shall be in accordance with
the applicable fabrication code.
AGES-SP-07-007 Rev. No: 1
Page 43 of 89
All parties consent to this document being signed electronically -PT&CS/GP/INT/2022/5777

ADNOC Classification: Internal
b. Only wet ultraviolet fluorescent or wet colour contrast (white ink) methods shall be used.
c. The magnetic yoke method shall be used.
d. Magnetic particle examination of welds shall include a band of base metal at least 25 mm wide on
each side of the weld.
e. The sensitivity of the method employed shall be demonstrated, prior to acceptance of the MPI
procedure by means of a calibrated Burmah-Castrol strip type 1 (or equivalent), and/or suitable
sample welds.
B1-5.6 Liquid Penetrant examination (PT)
a. The liquid penetrant examination procedure and acceptance criteria shall be in accordance with the
applicable fabrication code.
f. Penetrant materials shall meet the requirements of ASME Section V, Article 6 for sulfur and halogen
content regardless of the type of material to be examined.
g. Liquid penetrant examination of welds shall include a band of base metal at least 25 mm wide on
each side of the weld.
h. Ammonia and chloride free, color contrast, non-stain removable penetrant shall be used.
i. Examinations shall be performed as a minimum light level of 500lux or higher if stipulated elsewhere.
j. Inspector shall have performed the necessary sight acuity tests
B1-5.7 Ultrasonic Examination (UT)
Ultrasonic examination procedures shall be in accordance with the requirements and methods specified
in the applicable section of the fabrication code.
B1-5.8 Radiographic Examination (RT)
a. The Radiographic Examination procedure and acceptance criteria shall be in accordance with the
applicable fabrication code.
b. Radiographic inspection shall be carried out by an independent third party unless agreed to in writing
by COMPANY. The location and final interpretation of the radiographs shall be the responsibility of
the CONTRACTOR’S representative.
c. Equal number of radiographs shall be taken from work of each welder in proportion to the length of
joints welded by each welder for spot/ percentage radiography requirements.
d. If the joint is required to be radiographed and radiography is not feasible; then, computerized
advanced ultrasonic methods that produce a permanent record may be used in lieu of radiography.
The application of ultrasonic testing in lieu of radiography shall be approved by COMPANY.
B1-5.9 Production Hardness Testing
a. Personnel performing hardness testing shall be familiar with all hardness testing procedures and
test methods.
e. Procedures and test methods used for portable hardness testing shall be in accordance with ASTM
A833 or ASTM E110 as applicable.
AGES-SP-07-007 Rev. No: 1
Page 44 of 89
All parties consent to this document being signed electronically -PT&CS/GP/INT/2022/5777

ADNOC Classification: Internal
f. A hardness test shall consist of three hardness readings in the deposited weld metal. The average
of these three readings shall be reported as the test result.
g. Hardness tests shall be performed on the side exposed to the process fluid when possible.
h. Hardness testing results shall be expressed in Brinell numbers. The hardness report shall indicate
actual hardness reading for the test method used plus Brinell conversion. The use of methods other
than portable Brinell tester require CONTRACTOR approval. Conversion shall be in accordance
with ASTM E140.
i. Hardness tests shall be performed after PWHT when PWHT is required.
j. The hardness test report shall indicate type of hardness tester, personnel conducting hardness tests,
type of material, and last calibration date.
k. The COMPANY`s representative may witness the performance of production hardness testing. The
documented test results shall be submitted to the CONTRACTOR when requested.
B1-5.10 Positive Material Identification (PMI)
PMI testing shall be performed when required by and in accordance with AGES-GL-13-002 Positive
Material Identification of Equipment and Piping Guidelines
B1-5.11 Ferrite Testing
Ferrite testing shall be performed on austenitic stainless steel. The Ferrite Number (FN) shall be
between 3-10 FN as determine by a magnetic instrument such as a Severn gauge or ferrite scope
calibrated in accordance with AWS A4.2, ISO 8249, or calculated using the Welding Research Council
(WRC) 1992 Ferrite Diagram. Documentation of test results shall be available for review by the
CONTRACTOR.
B1-5.12 Charpy V-Notch Impact Testing (CVN)
Welding procedure qualification Charpy V-Notch impact tests shall be performed when required by this
specification and the fabrication code.
AGES-SP-07-007 Rev. No: 1
Page 45 of 89
All parties consent to this document being signed electronically -PT&CS/GP/INT/2022/5777

ADNOC Classification: Internal
B2 SECTION B (PART 2) – WELDING AND NDE OF PIPING SYSTEMS
This section defines the welding, thermal treatment, NDE and testing requirements for fabrication of
piping.
This section shall be read in conjunction with the General requirements of Section B1. This section details
additions and modifications to Section B1.
B2-1 Documentation
No additional requirements. Refer to with General Section B1 for documentation requirements.
B2-2 Qualification
B2-2.1 Welding Procedure Qualification (Specific to Piping)
Welding procedures for the fabrication of piping shall be qualified in accordance with General Section
B1-2 for qualification and the following additional requirements:
a. Welding procedure qualification for austenitic stainless steel shall also include:
i. Corrosion testing equivalent to that required for the base material.
ii. Ferrite count to ASTM E562 in the weld metal, centerline and HAZ at root and cap at the
following positions:
1. <4mm thickness – Mid thickness
2. <6mm thickness – Root and cap
3. >=6mm thickness – Root, mid thickness and cap
b. Acceptance criteria shall be 3-10 FN for austenitic stainless steels and 35-65% for duplex stainless
steels.
c. Micrographic examination: For 5G/6G: 2 off representing min and max heat input (1 off for other
positions). Microstructure of weld and HAZ to show appropriate phase distribution and absence of
microphases considered deleterious to mechanical or corrosion properties. Photomicrographs to be
provided of each region (typically 250X) with the WPQR.
B2-3 Welding Processes, Welding Consumables, Welding of Materials
No additional requirements. Refer to General Section B1.
B2-4 Fabrication
B2-4.1 General
Fabrication of piping shall be carried out in accordance with General Section B1-4 and the following
additional requirements:
a. All fillet (including slip-on flanges and non-pressure attachments) and socket welds shall be two- (2)
pass minimum unless otherwise agreed to by the CONTRACTOR and the COMPANY.
b. Frontal gap (1.6mm minimum) for socket welds shall be ensured.
AGES-SP-07-007 Rev. No: 1
Page 46 of 89
All parties consent to this document being signed electronically -PT&CS/GP/INT/2022/5777

ADNOC Classification: Internal
c. Piping requiring special cleaning shall have the root pass deposited with the gas tungsten arc
process. The backside of the root pass shall be purged with inert gas.
d. For piping welds on P-4 up to P-8 material, the root pass shall be made with the GTAW process and
an inert back purging gas. The back purge shall be maintained until at least 6 mm thickness of weld
metal has been deposited or the weld joint is filled, whichever is less
e. Open-root welds, made with SMAW (except E6010 when allowed) electrodes or GMAW (Spray or
Globular Transfer) require back gouging and re-welding.
B2-4.2 Post Weld Heat Treatment (PWHT)
a. PWHT requirements for piping in sour wet H2S service is a mandatory requirement and shall be in
accordance with Appendix 3 for Severe Service.
b. For locally heat treated piping, the minimum number of thermocouples to be used is as follows:
i. for pipe diameters < 100 mm, minimum one Thermocouple.
ii. for pipe diameters >100 to 300 mm, minimum two thermocouples.
iii. for pipe diameters > 300 mm, minimum four thermocouples.
B2-5 NDE and Testing
NDE of piping shall be carried out in accordance with General Section B1-5 for NDE and the following
requirements:
B2-5.1 Minimum Extent of NDE
NDE shall be as a minimum as required by the fabrication or as detail on the fabrication drawings but
shall be no lower than the values shown in Table B2.4.
AGES-SP-07-007 Rev. No: 1
Page 47 of 89
All parties consent to this document being signed electronically -PT&CS/GP/INT/2022/5777

ADNOC Classification: Internal

Table B2.4 Minimum Extent of NDE
INSPECTION LEVELS, %
|     | Material  | Service   | ANSI Class  |     |     |      |
| --- | --------- | --------- | ----------- | --- | --- | ---- |
|     |           |           |             | RT  | MT  | PT   |
|     |           | Utility:  | 150         | 5   |     |      |
Carbon Steel
|     |     |           |          |     | 5%  |     |
| --- | --- | --------- | -------- | --- | --- | --- |
|     |     | Utility:  | 300/600  | 10  |     |     |
including 0.3 Mo
and 0.5 Mo
|     |     | Process:   Liquid Gas  | All ratings  | 100  | 10   |     |
| --- | --- | ---------------------- | ------------ | ---- | ---- | --- |
|     |     | Process: HC            | All ratings  | 100  | 100  |     |
|     |     |                        | 150 - 600    | 10   | 10   |     |
Process:  All Other
Services
|     |     |     | > 900  | 100  | 30  |     |
| --- | --- | --- | ------ | ---- | --- | --- |
Ferritic Alloy Steel
|     | not Including 0.3 Mo  | All Services  | All ratings  | 100  |     | 100  |
| --- | --------------------- | ------------- | ------------ | ---- | --- | ---- |
and 0.5 Mo Steel
Process: Liquid Gas,
|     |     |     | All ratings  | 100  |     | 100  |
| --- | --- | --- | ------------ | ---- | --- | ---- |
and HC
|     | Austenitic Alloy  |     | 150  | 5   |     | 5   |
| --- | ----------------- | --- | ---- | --- | --- | --- |
Steel
|     |     | All Other Services  | 300    | 10   |     | 10   |
| --- | --- | ------------------- | ------ | ---- | --- | ---- |
|     |     |                     | > 600  | 100  |     | 100  |
Dissimilar Metal
|     |     | All Services  | All Ratings  | 100  |     | 100  |
| --- | --- | ------------- | ------------ | ---- | --- | ---- |
Weldments
| B2-5.2  | Progressive Examination  |     |     |     |     |     |
| ------- | ------------------------ | --- | --- | --- | --- | --- |
When progressive examination in accordance with the fabrication code is required, then the following
additional requirements shall apply:
a.  The joints selected shall be evenly distributed on site and field welds, for each welder, each line
number. COMPANY/ CONTRACTOR shall be consulted in selection of the joints.
b.  If any of the items examined in accordance with the fabrication code reveals a defect, then the
welder or welding operator shall be considered unacceptable for any further welding to that Welding
Procedure Specification (WPS) with respect to the CONTRACTOR’S work done to this Specification
without requalification and the agreement of the CONTRACTOR.
c.  Timing  is  essential  for  the  control  of  welder  or  operator  quality;  therefore,  the  progressive
examinations required by the fabrication code shall be completed within 16 working hours or 2
working days as applicable of the first rejection, unless otherwise agreed to by the CONTRACTOR
and the COMPANY.
d.  Welders shall not be permitted to weld production joints of any type while waiting for results of
qualification.

| AGES-SP-07-007  |     |     |     |     |     | Rev. No: 1   |
| --------------- | --- | --- | --- | --- | --- | ------------ |
Page 48 of 89
All parties consent to this document being signed electronically -PT&CS/GP/INT/2022/5777

ADNOC Classification: Internal
B2-5.3 Ultrasonic Examination (Specific to Piping)
a. A specific UT procedure for inspection of Section K High Pressure Piping shall be included.
b. For P No.1 and P No.4 piping of thickness 40 mm and above, 100% ultrasonic examination shall be
required on butt welds in addition to the specified radiography examination.
c. Where a joint configuration involves tapering either internally or externally inside the scanning area,
or there is limited access (e.g. fittings/valves), the UT procedure shall clearly demonstrate that full
inspection of the weld can be performed and any limitations stated.
d. Ultrasonic examination shall be regarded as a complementary examination to the radiography for
the detection of “Planar Flaws”.
e. The COMPANY may use the services of an independent inspection company to perform random
Ultrasonic Inspection crosschecks on welds designated by COMPANY welding inspector, any welds
found defective by this inspection will be repaired or removed at the contractor expense. The
applicable UT procedure and operator may be subject to re-qualification.
f. Phased Array Ultrasonic testing may be carried out as per code case 181 of ASME B31.3 for
thickness greater than 6 mm. Ultrasonic examination of welds shall be performed in accordance with
BPV Code, Section V, Article 4. For wall thicknesses less than 25 mm, the acceptance criteria stated
in para. 344.6.2 of B31.3 shall be used. The calibration blocks used shall be as per ASME Sec. V
Article 4 Mandatory Appendix IX. The procedure validation shall be done on a test piece with known
diameter and thickness and defect size and locations and Witnessed by Third Parity Inspection.
PAUT can be used in lieu of Radiography through COMPANY approval only.
g. For circumferential weld inspections on small bore piping (outside diameter 0.84" to 2") and other
piping sizes up to outside diameter 4", specially developed slim designed semi-automated phased
array probes/scanners may be used for PAUT, provided that the qualified procedure and calibration
is demonstrated to COMPANY representative. COMPANY approved TPI shall witness and endorse
the procedure qualification and calibration.
B2-5.4 Radiographic Examination (Specific to Piping)
All the results of any radiography examination carried out before PWHT by the VENDOR shall be
submitted as well for the review of the CONTRACTOR. Please note this does not remove the
requirement for final acceptance NDT examinations, which is required after PWHT.
B2-5.5 Production Hardness Testing
a. Production hardness testing for piping in sour and HIC services shall be in accordance with Appendix
3 of this Specification.
b. Production hardness testing is not required for carbon steel piping in utility service (steam, water or
air).
c. For piping in general service, requiring PWHT, production hardness tests are required for P-No.1
and P-No.3 through P-No.6 materials, on 10% of welds in each furnace heat-treated batch and 100%
of those, which are locally heat-treated. Hardness results shall not exceed 225 HB for P-No.1, P-
No.3 and P-No.4 materials and 241HB for P-No.5 and P-No.6 materials.
d. ADD: If any welds are found to be unacceptable, then two additional welds from the same lot shall
be tested. If more than one weld in a lot is found to be unacceptable, then all welds in that lot shall
be tested.
AGES-SP-07-007 Rev. No: 1
Page 49 of 89
All parties consent to this document being signed electronically -PT&CS/GP/INT/2022/5777

ADNOC Classification: Internal
B2-5.6 Ferrite Testing
a. Ferrite testing shall be performed on welding procedure qualification or on two weld joints pertaining
to each welding procedure specification.
b. All austenitic stainless steel welds with design temperature over 427 °C or requiring PWHT, shall be
subjected to a minimum of 3 ferrite checks per weld with a minimum of one check per 200 mm length
of manual welds.
AGES-SP-07-007 Rev. No: 1
Page 50 of 89
All parties consent to this document being signed electronically -PT&CS/GP/INT/2022/5777

ADNOC Classification: Internal
B3 SECTION B (PART 3) – WELDING AND NDE OF PRESSURE VESSEL AND HEAT EXCHANGERS
This section defines the welding, thermal treatment, examination and testing requirements for shop
fabricated pressure vessels and heat exchangers in accordance with ASME VIII Div 1 & 2.
This section shall be read in conjunction with the General requirements of Section B1. This section details
additions and modifications to Section B1.
B3-1 Documentation
No additional requirements. Refer to with General Section B1-1 for documentation requirements.
B3-2 Qualification
No additional requirements. Refer to with General Section B1-2 for qualification requirements.
B3-3 Welding Processes, Welding Consumables, Welding of Materials
No additional requirements. Refer to General Section B1.
B3-4 Fabrication
B3-4.1 General
Fabrication of pressure vessels shall be carried out in accordance with General Section B1-4 for
fabrication requirements.
B3-4.2 Post Weld Heat Treatment (PWHT)
a. The specified PWHT shall be applied over an area extending at least 6 times the thickness of the
material being welded from each edge of the weld but not less than25 mm from each edge of the
weld, whichever is greater.
b. For PWHTs that are not performed in a furnace, insulation shall be applied a minimum of 300 mm
on either side of the weld where PWHT to be done. The insulation shall not be removed before the
temperature has cooled to below 150°C. The internal surface must also be insulated to avoid
lowering the temperature on the inside surface of the joint.
c. Thermocouple locations shall include both the inside and outside surfaces of the vessel for weld
thicknesses in excess of 75 mm. For all vessels PWHT in a furnace, the thermocouple locations
shall include:
i. The thinnest major component.
ii. The thickest member.
iii. The top of the vessel (as oriented during PWHT).
iv. The bottom of the vessel (as oriented during PWHT).
d. The procedure qualification test coupon shall be subjected to PWHT essentially equivalent to that
encountered in the fabrication of production welds. The PWHT total time(s) at temperature(s) should
be applied in one heating cycle. The number of cycles of simulated PWHT shall include: the PWHT
required for the equipment fabrication; one cycle for shop repair; and one extra cycle of PWHT for
future modification / plant repair, giving a total of three cycles.
AGES-SP-07-007 Rev. No: 1
Page 51 of 89
All parties consent to this document being signed electronically -PT&CS/GP/INT/2022/5777

ADNOC Classification: Internal
e. For special applications such as wall thickness greater than 60 mm or work pieces of very
complicated shape or with double wall, the temperature at time of insertion shall not exceed 300°C.
f. The number and location of thermocouples shall be in accordance with the applicable ASME Code,
but a minimum of three shall be used, attached to the thickest and thinnest weldments of the
pressure boundary. All thermocouple attachments shall be adequately insulated to avoid
temperature misreading caused by the effect of radiation.
B3-5 NDE and Testing
NDE of pressure vessels shall be carried out in accordance with General Section B1-5 and the following
requirements:
B3-5.1 Magnetic Particle Inspection (Specific to Pressure Vessels)
PWHT vessels require 100% MT examination of the following after PWHT:
a. The full length of all welds attaching nozzles, branches and compensating pads to shell and heads.
b. Full length of all other attachment welds to pressure parts for all vessels of ratings 600 Lbs and
above.
c. 10 % of the length of all other attachment welds to pressure parts for all vessels of ratings below
600 Lbs.
B3-5.2 Liquid Penetrant Examination (Specific to Pressure Vessels)
Austenitic steel vessels require 100 % PT examination of all welds attaching nozzles, branches and
compensating plates to shell and all other attachment welds to pressure parts before hydro-testing. All
the equipment welded joints in Amine Service shall be fluorescent penetrant tested in addition to
radiographic examination.
