Repository: cheung-ebuahmet/WISON

# Subcontract Knowledge Base (分包合同知识库)

此目录包含从 `D:\Wison\Subcon_Payments\` 下所有分包合同的二进制文件（.docx / .doc / .pdf）
自动转换而来的 Markdown 文本，供全文搜索使用。

## 转换统计

| 分包 | 文件数 | 失败 |
|------|--------|------|
| 10.1 CCECC Civil Pkg II | 221 | 3 |
| 10.2 TCC Civil Pkg I/III | 230 | 4 |
| 12.1 CCECC MEI Pkg I | 269 | 2 |
| 12.2 TCC MEI Pkg II | 104 | 0 |
| 08 Med. Svc. Agr | 1 | 1 |
| **总计** | **825** | **10** |

> 10 个失败文件均为扫描件/图片型 PDF（MarkItDown 和 pymupdf 均无法提取文本），
> 详见 `_conversion_report.txt`。

### 计量方法 (Measurement Method)
| 文件 | 路径 |
|------|------|
| Civil 计量说明（通用） | `10.1 .../01_General - Subcontractor Pricing Instructions_Rev.A.docx.md` |

File: _Ref/kb/subcon/10.2 TCC - Civil Pkg I_III/Contract/Part II Atchments/Attachment 4 - Quality Management/Quality Management Requirements/AGES-SP-07-007_Welding - NDE.pdf.md (part 4 of 6)
ADNOC Classification: Internal
B3-5.3 Ultrasonic Examination (Specific to Pressure Vessels)
a. When 100% radiograph is specified, all non-radiographable nozzle to shell / head welds shall be
100% UT examined after PWHT prior to hydrotest.
b. In addition to RT examination, all ferritic vessels having a wall thickness greater than 50 mm shall
be 100 % UT examined before and after PWHT.
B3-5.4 Radiographic Examination (Specific to Pressure Vessels)
a. Where Spot Radiography is specified, the examination shall include a minimum of ten percent (10%)
of the total length of weld. Spots shall be selected so that each welder, each welding process and
each longitudinal and circumferential seam is represented in the examination. All requirements
specified for Spot Radiography per UW-52 must also be met. The CONTRACTOR’S inspector must
agree to the spot locations.
b. All weld intersections shall be 100% radiographed.
c. For PWHT vessels of thickness equal or less than 50 mm, 100 % radiographic examination is
required after PWHT. For acceptance purpose for PWHT vessels of thickness greater than 50 mm,
100 % RT examination or Time Of Flight Diffraction (TOFD) UT examination is required before and
after PWHT.
AGES-SP-07-007 Rev. No: 1
Page 52 of 89
All parties consent to this document being signed electronically -PT&CS/GP/INT/2022/5777

ADNOC Classification: Internal
B3-5.5 Use Of Ultrasonic Testing In Lieu Of Radiographic Testing
a. This chapter establishes the requirements when it is desired to utilize UT in lieu of RT for
examination of welds of pressure vessels fabricated in accordance with this supplement. The
requirements as outlined are amendments / supplements to UT used in lieu of RT requirements
mentioned in ASME BPVC Section VIII, Div2 for pressure vessels manufactured from Cr-Mo steel
(1¼Cr-½Mo, 2¼Cr-1Mo, 2¼Cr-1Mo-¼V and 3Cr-1Mo).
b. During the design phase, the CONTRACTOR shall ensure that the design will enable the use of UT
in lieu of RT during the construction of code-compliant pressure equipment. This shall involve
aspects such as geometry of design, selection of attachments, use of reinforcing, attachments, and
support design. It should also include consideration of field restrictions such as relative location of
structural steel and concrete.
c. The CONTRACTOR shall consult with the COMPANY to specify the general scope and
requirements for the use of UT in lieu of RT for the project. Where proposed, the decision to use UT
in lieu of RT in code construction of pressure equipment shall be made in the FEED stage of the
project which shall be subject to COMPANY approval on a case-by-case basis.
B3-5.6 Production Hardness Testing (Specific to Pressure Vessels)
For P-No. 1 materials requiring a PWHT, hardness testing is required. One test from each longitudinal
and circumferential weld seam is required. In addition, one test shall be made on at least one nozzle
flange-to-neck and nozzle neck-to-shell/head weld. Each welding procedure used shall be tested.
Hardness results shall not exceed 248 Hv10 on base metal, Heat affected Zone and Weld.
B3-5.7 Ferrite Testing
The ferrite content of production weld overlay deposits shall be checked at a frequency of five per shell
course, five per head, and one per nozzle.
AGES-SP-07-007 Rev. No: 1
Page 53 of 89
All parties consent to this document being signed electronically -PT&CS/GP/INT/2022/5777

ADNOC Classification: Internal
B4 SECTION B (PART 4) – WELDING & NDE OF STORAGE TANKS
This section defines the welding, thermal treatment, NDE and testing requirements for shop and field
fabricated API storage tanks.
This section shall be read in conjunction with the General requirements of Section B1. This section details
additions and modifications to Section B1.
B4-1 Documentation
No additional requirements. Refer to with General Section B1 for documentation requirements.
B4-2 Qualification
Welding procedures and welders used for the fabrication of tanks shall be qualified in accordance with
General Section B1-2 and the following additional requirements:
B4-2.1 Sample Profiles
For tanks which are internally coated, a presentation of NACE Standard Practice 0178 finished weld
profiles or actual grinding samples from the VENDOR to the CONTRACTOR are required prior to final
award of the Purchase Order. Agreement is necessary prior to welding procedure approval. Samples
of actual welds or the NACE comparator representing these requirements shall be at the site where
fabrication is being carried out.
B4-2.2 Weld Procedure and Performance Qualification
a. For qualification of impact tested procedures, the weld metal shall show at least a Charpy V-notch
impact value of 27 J (for full size 10x10 specimen) at the relevant impact test temperature of the
plate or a higher impact value when required by API STD 650 / 620.
b. All field welding of tank plates, steel framing, structural attachments and mountings done in the field
shall be carried out by qualified welders or welding operators. The welders and welding operators
employed shall satisfactorily pass welding tests as prescribed in API STD 650 / 620. The VENDOR
shall furnish to the CONTRACTOR, certificates of completion issued by an independent inspection
authority. All welders shall have a welding certificate with photograph. Welders or welding operators
without a certificate will not be allowed to weld.
B4-3 Welding Processes, Welding Consumables, Welding of Materials
This section shall be read in conjunction with General Section B1 and the following:
B4-3.1 Acceptable Welding Processes
Welding processes approved for tanks shall be as per General Section B1 and the following additional
requirements:
a. Other welding processes, such as Gas Metal Arc Welding - Short Circuit Transfer, (GMAW-S)
Manual Submerged Arc Welding, Electroslag Welding and Flux Cored Arc Welding require specific
written approval from the CONTRACTOR. These processes shall not be assumed acceptable by
the VENDOR.
AGES-SP-07-007 Rev. No: 1
Page 54 of 89
All parties consent to this document being signed electronically -PT&CS/GP/INT/2022/5777

ADNOC Classification: Internal
b. If GMAW-S process is approved for a particular application it shall be limited to:
i. Carbon steel only.
ii. 0.9 mm minimum wire diameter.
iii. 19.5 volts minimum.
iv. Root pass only.
c. The first five welds of every welder, evenly spread over diameters, wall thickness, materials,
positions, weld preparations, etc. shall be 100% inspected by RT or UT. With good results and
previous experience, the normal rate of inspection can be resumed.
d. If FCAW process is approved for a particular application it will be limited to:
i. Carbon steel only.
ii. Gas shielding is required.
iii. On open butt joints, weld-out only. Not acceptable for open groove joint root passes.
e. For wall thickness greater than 10 mm and in the down hand position, the filling and capping shall
be performed by the spray arc metal transfer mode, with either solid or FCAW. Welding shall be
carried out in a protected environment (building, tent, etc.).
f. SAW is not recommended for repair welds of storage tanks in order to avoid the inherent arc
instability at the start and stop locations
g. FCAW and SAW may be used for horizontal seams when demonstrated by the welding procedure
tests that the welding process is producing full penetration and full fusion. The welding procedure
tests shall be executed in a test frame on plates with a minimum length of 3 m under restrained
conditions. After depositing the root layer(s), these layer(s) shall be inspected for cracks. The
impact values required for the weld metal and the heat-affected zone as required by API STD 650 /
620 shall be obtained in the welding procedure tests.
h. Welding of vertical seams with automatic welding processes requires written approval of the
CONTRACTOR and COMPANY. The welding procedure test shall show full fusion is consistently
obtained. The impact values required for the weld metal and the heat-affected zone as specified in
API STD 650 / 620 shall be obtained in the welding procedure tests.
B4-4 Fabrication
Fabrication of tanks shall be carried out in accordance with General Section B1-4 and the following
additional requirements:
a. Open-root welds, made from one side with low hydrogen electrodes, GMAW (Spray or Globular
Transfer) or FCAW require back gouging and re-welding.
b. Temporary fabrication attachment welds on pressure shells shall be removed. The surface under
such welds and under backing rings that have been removed shall be properly conditioned to
eliminate surface stress risers. These surfaces shall be inspected by the magnetic particle method
for ferrous materials or the dye penetrant method for CRA materials in accordance with the
applicable section of this specification.
c. The sequence employed for the tack welding and final welding of the bottom, shell and roof plates
shall be arranged to minimize distortion due to weld shrinkage. The sequences shall be approved
by the CONTRACTOR before erection starts.
AGES-SP-07-007 Rev. No: 1
Page 55 of 89
All parties consent to this document being signed electronically -PT&CS/GP/INT/2022/5777

ADNOC Classification: Internal
d. The weld metal on both sides of all butt joints, except offset faces of horizontal joints of unequal
plate thickness, shall be built up in the form of an overlay so that all the finished face in the area of
fusion shall extend above the surface of the adjoining plates without exceeding the maximum
reinforcement requirements of the fabrication code.
e. Unless otherwise specified, all welded attachments shall be fully seal welded. Where required, drain
holes shall be provided.
f. All bottom plate lap joints shall be fully fillet welded on the top side only. If a full fillet weld cannot be
achieved in one pass, the fillet weld shall be made in two passes.
B4-4.1 Weld Joint Design
a. All shell and cone roof joints shall be full penetration, double welded butt joints.
b. Shell to bottom fillet welds shall consist of a minimum of two passes on each side.
c. All production bottom plate welds shall be full fillet welds as defined in the applicable section of API
STD 650 / 620.
B4-4.1.12 Joints in Tank Bottom Plates
a. All joints in bottom plates shall be lapped. The minimum lap shall be five times the thickness of
the plate.
b. There shall be a minimum lap of 65mm between the bottom plates and the bottom annular plates.
c. The radial seams connecting the ends of the bottom annular plates shall be butt welded using
a 5 mm thick backing strip to achieve full penetration of the weld.
d. Bottom to Shell Plate Joint
e. The lower shell plates shall be welded to the bottom annular plates by continuous fillet welds on
both sides.
f. The leg length of both fillet welds shall be equal to the thickness of the bottom annular plates,
except when the shell plate thickness is less than the bottom annular plate thickness, in which
case the leg length of each filet weld shall not exceed the thickness of the shell plate by more
than 1.5 mm.
B4-4.1.13 Shell Butt Joints
a. All seams shall be butt-welded from both sides of the plate.
b. In single-vee or single-bevel butt joints, the vee or bevel shall be made on the outside of the
tank, unless otherwise agreed to by the CONTRACTOR.
B4-4.1.14 Cone Roofs
All seams shall be butt-welded from both sides of the plate.
B4-4.2 Weld Joint Preparation
a. Tack welds used in the vertical joints between shell plates, and in the horizontal joint between the
bottom course of shell plates and the bottom plates, during the assembly of the tank, shall be
removed and shall not remain in the finished joints.
AGES-SP-07-007 Rev. No: 1
Page 56 of 89
All parties consent to this document being signed electronically -PT&CS/GP/INT/2022/5777

ADNOC Classification: Internal
b. Tack welds in the horizontal joints between shell plates, and in the joints between roof plates and
shell plates, need not be removed provided that they are sound and free from cracks, that the
covering beads are thoroughly fused into them, and that the quality of the welding is to the
satisfaction of the CONTRACTOR’S representative.
c. The parts to be joined by fillet welds shall be brought together as closely as practical. The gap
between faying surfaces of lap joints should not exceed 1.5mm. If the separation is greater than
1.5mm after straightening and assembly, the leg of the fillet weld shall be increased by the amount
of separation but shall not exceed 6mm. The gap shall not exceed 3mm.
B4-4.3 Thermal Treatment; Pre And Post Weld Heat Treatment
a. The following requirements shall be adhered to for medium high tensile steel:
i. All seams of plates over 19mm in thickness shall be preheated throughout to a temperature
of 50°C minimum.
ii. For temporary welds, tack welds and manual repairs on plates over 19mm in thickness, these
plates shall be preheated to a temperature of 100°C minimum.
b. The following requirements shall be followed for preheating:
i. The minimum width of the heated zone shall be 2T (T = wall thickness) or 100mm whichever
is greater.
ii. Special attention shall be paid to the extent of heated bands in order not to aggravate the
problems related to residual stress distribution, such as cracking, buckling and distortion.
iii. For preheat temperatures above 200°C (regardless of thickness) or material with thicknesses
greater than 25 mm with preheat temperature at or above 80°C, preheating shall be done by
electric resistance or induction heating.
c. PWHT for tanks in special service conditions the service shall be noted on the CONTRACTOR’S
tanks drawings and/or data sheets.
d. PWHT of P-No.1 through P-No.6 materials shall be accomplished after all lugs and all attachment
welds are complete.
i. The number and location of thermocouples shall be in accordance with the applicable
fabrication code, but a minimum of three shall be used, attached to the thickest and thinnest
weldments of the pressure boundary.
B4-4.4 WELD REPAIRS
Care must be taken to ensure no distortion of localized area occurs during weld repair.
B4-4.5 Lap Welded Tank Bottoms
a. 600mm of lap weld shall be fabricated for test specimens. This test joint shall be made using the
same fabrication (electrode, plate, and weld procedure) as for the production joint.
b. Three tensile test strips 75 mm by 450 mm shall be cut from the test weld. The minimum breaking
load of the strips shall be at least 70 percent of the minimum ultimate strength of the un-welded
plate. Each weld shall indicate at least 95 percent shear fracture.
AGES-SP-07-007 Rev. No: 1
Page 57 of 89
All parties consent to this document being signed electronically -PT&CS/GP/INT/2022/5777

ADNOC Classification: Internal
c. Three cross sections of the test plate weldment shall be polished and etched sufficiently to show the
weld’s penetration into the base material. Full fusion shall exist throughout each cross section. If
the first pass destroys the vertical edge of the lap weld, a minimum of 2.5 mm peak penetration into
the bottom plate shall be shown.
B4-5 NDE and Testing
B4-5.1 Non-Destructive Testing (NDE) Specific to Tanks
NDE and testing of tanks shall be carried out in accordance with General Section B1-5 and the following
requirements:
B4-5.1.1 Visual Examination
a. The reinforcement of the welds on all butt joints on each side of the plate shall not exceed as
specified in applicable section of API STD 650 / 620.
b. Each vertical weld seam shall be checked minimum once, for horizontal weld seams / check per
plate shall be performed. All results shall be documented. All locations to be chosen by COMPANY.
B4-5.1.2 Ultrasonic Examination
c. The acceptance criteria shall be in accordance with ASME Section VIII, Division 1 - Appendix 12.
d. For automatic vertical welding, 100% ultrasonic inspection shall be applied, in addition to the
required radiographic inspection. The technique used shall be in accordance with ASME Section V,
Article 4.
e. Automated Ultrasonic examination with computer based data acquisition is acceptable in lieu of
Radiography, in accordance with API 650 Annex U. Final data package shall be reviewed by UT
Level-III individual qualified documented procedure and strategy shall be made available to
COMPANY. This requires specific approval by COMPANY and may require successful test/
demonstration of the technique.
B4-5.1.3 Radiographic Examination
a. For medium to high-tensile steels an X-ray apparatus shall be used as sources of radiation. The
technique shall comply strictly with ASME Section V. The type of film shall be ultra fine grain Class
I (Agfa D4 or Kodak M). Intensifying salt screens shall not be used. The radiographic technique
used shall detect any differences in metal thickness to within 2% of the total thickness of the section
under examination.
b. When defects are located in a vertical seam, two additional locations in the same seam shall be
examined in order to determine the limits of the defective welding. These locations shall be on either
side of the original area. The two additional locations shall be selected by the CONTRACTOR’S
representative. If the weld at either location does not conform to the minimum quality requirements,
the vertical weld seam shall be fully radiographed.
c. All tanks fabricated of medium high tensile steel and all tanks with a joint efficiency of 1.00, shall
have shell butt welds radiographically inspected to the following minimum extent:
i. 5% of the vertical seam length for plates 13mm thick and less.
ii. 10% of the vertical seam length for plates over 13mm thick up to 25mm thick.
iii. 20% of the vertical seam length for plates 25mm thick and over.
AGES-SP-07-007 Rev. No: 1
Page 58 of 89
All parties consent to this document being signed electronically -PT&CS/GP/INT/2022/5777

ADNOC Classification: Internal
iv. 2% of the horizontal seam length for plates 13mm thick and less.
v. 5% of the horizontal seam length for plates over13 mm thick.
d. For bottom annular plates, applicable section of API STD 650 / 620 shall apply. Inspection of tank
bottom welds, reinforcement plate welds, vacuum testing shall be in accordance with applicable
section of API STD 650 / 620.
B4-5.2 Production Hardness Testing
Hardness testing for tanks in sour or severe service shall be in accordance with the Severe Service
appendix E3 in this specification.
B4-5.2.1 General
For P-No.1 materials, hardness testing is required where automatic or semiautomatic welding processes
are used. One test from each 3 m of longitudinal and circumferential weld seam is required. In addition,
one test shall be made on each nozzle flange-to-neck and nozzle neck-to-shell weld. Each welding
procedure used shall be tested. Hardness results shall not exceed 200 HB.
B4-5.3 Charpy V-Notch Impact Testing (CVN)
Welding procedure qualification Charpy V Notch impact tests shall be performed when required by and
in accordance with API STD 650 / 620.
AGES-SP-07-007 Rev. No: 1
Page 59 of 89
All parties consent to this document being signed electronically -PT&CS/GP/INT/2022/5777

ADNOC Classification: Internal
SECTION E
E1 APPENDIX E1– WELDING & NDE REQUIREMENTS FOR WELD OVERLAY
This Appendix defines the method, procedure, and acceptance criteria for fabrication of weld overlay.
Requirements of this appendix are stated as additions to the applicable welding code; if a requirement is
not stated, then the applicable code requirements apply.
E1-1 Welding Procedure Specifications (WPS)
The WPS shall indicate the minimum deposit thickness qualified and the minimum number of layers
required. The number of layers used for the Procedure Qualification Record (PQR) shall be recorded
and shall be the minimum number of layers specified on the WPS and used in production.
WPS is required to contain all essential variables of the applicable welding code and applicable
requirements of this supplement.
E1-2 Welding Procedure Qualification
Welding Procedure Qualifications Record (PQR) shall include chemical analysis and ferrite testing of the
deposited weld metal. The weld metal chemistry and ferrite content shall meet the requirements of
Paragraph E1-8.1of this supplement.
PQR testing shall include liquid penetrant examination. The surface examined shall meet the
requirements of Paragraph E1-9.2 of this supplement.
E1-2.1 Essential Variables
a. For weld overlay, the overlap of adjacent beads shall be an essential variable and must be reported
in the welding Procedure Qualification Record (PQR). During actual production, the overlap shall be
similar to that used on the PQR.
b. The number of layers used in the PQR shall be the same as specified in the WPS for the production
weld overlaying.
c. A minimum of two overlay passes are required.
d. Weld qualification test coupons should consist of the actual production material.
e. A change greater than ±10 % in the weaving characteristics (oscillation width, frequency, dwell time),
if weaving is employed.
f. Any increase in step distance or the setting for overlap of the previous weld pass in the same weld
layer.
g. Any decrease in step distance greater than 10 % or the setting for overlap of the previous weld pass
in the same weld layer.
h. Any change in welding or process equipment.
E1-2.2 Welding Procedure Qualification (Sour Service)
Welding procedure qualification for sour service a minimum of three hardness traverses are required.
Hardness survey and acceptance criteria shall be in accordance with ANSI/NACE MR 0175 / ISO 15156.
AGES-SP-07-007 Rev. No: 1
Page 60 of 89
All parties consent to this document being signed electronically -PT&CS/GP/INT/2022/5777

ADNOC Classification: Internal

E1-3  Welding Processes
The following processes or combinations thereof are acceptable for application of overlay or clad
restoration.
•  Gas Metal-Arc Weld  GMAW
•  Gas Tungsten Arc Welding  GTAW
•  Submerged Arc Welding  SAW
•  Shielded Metal Arc Welding  SMAW
•
Electro-slag (strip overlay)  ESW
•
The use of other processes requires the prior authorization of the COMPANY.
Application  of  such  processes  shall  not  be  assumed  acceptable  by  the
VENDOR during bid preparation, and if intended for use must be submitted,
discussed and accepted in writing prior to award of purchase.
E1-4  Filler Metals
a.  Filler metal composition shall match the weld overlay material as specified on the COMPANY'S
purchase order, design drawings or data sheets.
b.  Acceptable filler metals are shown in Table E1.5 below:
Table E1.5 Acceptable Filer Metals
|     | Cladding Alloy  | Layer 1  | Layer 2+  |     |
| --- | --------------- | -------- | --------- | --- |
|     | 304L            | ER 308L  | ER 308L   |     |
|     | 316L            | ER 309L  | ER 316L   |     |
INCOLOY® Alloy 825
|     |     | ERNiCrFe-1  | ERNiCrFe-1  |     |
| --- | --- | ----------- | ----------- | --- |
Alloy 825
INCONEL® Alloy 625
|     |     | ERNiCrMo-3  | ERNiCrMo-3  |     |
| --- | --- | ----------- | ----------- | --- |
Alloy 625
|     | 321  | ER 347  | ER 347  |     |
| --- | ---- | ------- | ------- | --- |
|     | 347  | ER 347  | ER 347  |     |
MONEL® 400
|     |     | ER NiCu-7  | ER NiCu-7  |     |
| --- | --- | ---------- | ---------- | --- |
Alloy 400
|     | CuNi  | ER NiCu-7  | ER CuNi  |     |
| --- | ----- | ---------- | -------- | --- |
®Registered trademark of Special Metals Corporation group of companies.
c.  Other grades of filler metals require approval of COMPANY.
d.  Filler metal composition for clad restoration of austenitic stainless clad material shall be within the
specified chemistry range of the cladding material except for the following:
e.  A higher chrome-nickel filler metal such as Type 309L may be used for the first pass or first layer to
compensate for dilution.
| AGES-SP-07-007  |     |     |     | Rev. No: 1   |
| --------------- | --- | --- | --- | ------------ |
Page 61 of 89
All parties consent to this document being signed electronically -PT&CS/GP/INT/2022/5777

ADNOC Classification: Internal
f. Type 310 filler metal shall not be used.
g. ERNiCrMo-3 shall have a maximum iron content of 1%.
h. For weld overlay of nickel and nickel-base alloys, the filler material shall be compatible to the clad
material. Composition shall be determined by the CONTRACTOR, or by agreement with the
VENDOR, subject to COMPANY approval.
E1-5 Surface Preparation
Surfaces to be welded shall be free from surface irregularities and foreign matter such as scale, spatter,
grease, etc.
E1-5.1 Cladding Cut-Back for Joining Clad Components
Cladding shall be stripped back from the base metal for a minimum distance of 10mm on each side prior
to base metal welding as shown in Figure E1.3 below. The edges of the groove in the cladding shall be
rounded off to aid fusion.
Figure E1.3 Cladding Cutback
The base metal for clad restored seams shall be completely welded before the clad restoration is applied.
The base metal surface at the cladding interface shall be ground flush before cladding restoration.
Penetration into base metal shall not exceed 0.8 mm as shown in Figure E1.4.
AGES-SP-07-007 Rev. No: 1
Page 62 of 89
All parties consent to this document being signed electronically -PT&CS/GP/INT/2022/5777

ADNOC Classification: Internal
Figure E1.4 Cladding Restoration Penetration
Clad removal shall be verified by testing with a saturated copper sulphate solution in accordance with
ASTM A380.
E1-5.2 Cleaning
a. Each weld pass shall be thoroughly cleaned and all slag or other foreign matter removed before the
next pass is deposited.
b. All slag, flux, and spatter shall be removed from the completed weld and surrounding areas.
c. Stainless steel and nonferrous materials shall be cleaned with alloy compatible grinding wheels or
stainless steel brushes not previously used on other materials.
E1-6 Welding Requirements
a. The minimum deposit thickness shall be specified in the engineering design but shall not be less
than 3 mm for corrosion-resistant overlays. Minimum final thickness of weld overlay shall be 3 mm
unless otherwise specified in the CONTRACTOR’S design drawings or data sheets. Maximum
overlay thickness shall not exceed 9 mm.
b. Multiple-layer overlay welds shall have the same number of layers as those qualified on the welding
procedure qualification.
c. All welders and welding operators for weld overlays shall be qualified in accordance with the
applicable code.
d. Weld overlay procedures shall be specifically qualified, standard groove weld qualifications are not
acceptable.
E1-6.1 Pressure Vessels
a. The maximum interpass temperature for austenitic stainless steel shall be 150°C.
b. The weld overlay shall be deposited such that weld passes are oriented circumferentially around the
inside of the vessel. In the case of small diameter nozzles less than 300 mm inside diameter, the
weld passes may be deposited in the longitudinal direction.
AGES-SP-07-007 Rev. No: 1
Page 63 of 89
All parties consent to this document being signed electronically -PT&CS/GP/INT/2022/5777

ADNOC Classification: Internal
E1-7 Post Weld Heat Treatment (PWHT)
PWHT shall be performed when required by the fabrication code, this specification or AGES-SP-07-003.
E1-8 Testing
E1-8.1 Chemical Analysis
The production weld overlay deposits shall be verified by check analysis of the principal elements.
a. Chemical analysis shall be taken at 3.0 mm from the weld overlay fusion line.
b. The chemical analysis results shall be as per the UNS grade of the clad material. For some
applications an iron content of up to 10% for UNS N06625 may be allowed. This will be specified on
the purchase order or datasheets.
c. For austenitic stainless steel weld deposits, the following elements shall be reported: C, Ni, Mn, Cr
and Mo (Cb/Nb for Type 347) and Ti (for Type 321) shall also be reported for stabilized stainless
steels.
d. Measurement equipment requires COMPANY approval for sampling of production overlay welds.
e. Documentation of test results shall be available for review by COMPANY.
E1-8.1.1 Chemical Analysis - Sour Service
a. For sour service applications the “effective depth" of overlay or back cladding shall be a minimum
of 3 mm measured from the final (as welded or machined) surface.
b. The minimum production overlay or back cladding thickness required shall be equal to or greater
than the dimension representing the height above the fusion line where the PQR chemical analysis
was taken plus 3 mm. The WPS shall specify this minimum production overlay or back cladding
thickness.
E1-8.2 Thickness of Weld Overlay
Thickness of overlay shall be measured by taking thickness measurements before and after weld overlay,
or after machining as applicable, by using ultrasonic examination. Readings shall be taken at least at
four locations.
E1-8.3 Ferrite Content (Austenitic Stainless Steels only)
The ferrite content of production weld overlay deposits shall be tested. The Ferrite Number (FN) shall be
between 3 - 10 FN (5 – 10 FN for Type 347) as determined by a magnetic instrument such as a Severn
Gauge or Ferrite Scope calibrated in accordance with AWS A4.2 or calculated using the Welding
Research Council (WRC) 1992 Ferrite Diagram. When PWHT is required, the FN shall be between 3-8
FN. Ferrite content shall be measured prior to any PWHT. Documentation of test results shall be available
for review by the COMPANY.
E1-9 Non-destructive Examination
Non-Destructive examination shall be performed in accordance with the requirements of this supplement.
E1-9.1 Visual Examination
a. Welds shall be examined visually before any other non-destructive examinations are performed.
AGES-SP-07-007 Rev. No: 1
Page 64 of 89
All parties consent to this document being signed electronically -PT&CS/GP/INT/2022/5777

ADNOC Classification: Internal
b. All cracks, lack of fusion, surface slag/scale overlaps, undercuts, arc strikes and surface porosity
are unacceptable.
E1-9.2 Liquid Penetrant Examination
a. All weld overlay and clad restored weld surfaces, as well as attachments to those surfaces, shall be
100 percent examined by liquid penetrant examination. Examination shall be performed after PWHT
when PWHT is performed.
b. Surfaces examined shall be free of cracks, lack of fusion, porosity and other defects.
E1-9.3 Ultrasonic Examination
Where access allows, weld overlay deposits shall be 100% ultrasonically tested for overlay thickness
and bond quality in accordance with the requirements of the applicable fabrication code.
Acceptance Criteria:
a. Overlay thickness as specified.
b. Bond: no lack of fusion.
E1-9.4 Radiographic Examination
As required by the applicable fabrication code.
E1-9.5 Positive Material Identification (PMI)
PMI shall be carried on weld overlay layer for every component i.e. pipe, flange, etc. Any change in heat
number of the wire used for weld overlay on the overlay shall require PMI. Acceptance criteria shall be
as per the chemistry requirement for the range of elements specified in AGES-GL-13-002.
E1-10 Welding Repairs
a. Unacceptable defects shall be removed by mechanical means and/or dressed down and rewelded,
if necessary.
b. Areas excavated for defects shall be examined by liquid penetrant to ensure complete removal prior
to welding. The COMPANY shall be notified of any defect extending into the base material, prior to
repair.
c. Weld overlay or clad welds requiring welding repairs shall be welded with the original welding
procedure or an authorized welding repair procedure. Repair welding procedures without the use of
a filler metal are not permitted.
d. Repairing by welding is allowed for one attempt only, re-repair (second repair) is not allowed.
e. Repair welding shall not be performed without the use of filler metal.
AGES-SP-07-007 Rev. No: 1
Page 65 of 89
All parties consent to this document being signed electronically -PT&CS/GP/INT/2022/5777

ADNOC Classification: Internal
E2 APPENDIX E2 – WELDING & NDE REQUIREMENTS FOR CR-MO / CR-MO-V STEEL IN HIGH
TEMPERATURE, HIGH PRESSURE HYDROGEN SERVICE
E2-1 Technical Requirements
This appendix defines the welding and NDE requirements for pressure vessels and heat exchangers
fabricated from 1¼Cr-½Mo, 2¼Cr-1Mo, 3Cr-1Mo [Conventional steel], 2¼Cr-1Mo-¼V [Advanced Steel]
steel with or without ASS weld overlay and/or integral cladding for high temperature, high pressure
hydrogen services.
Details contained herein are based on API RP 934-A and API RP 934-C and include supplementary
requirements which are relevant for Cr-Mo steels intended for HTHA service. Where conflict exists
between this appendix and the relevant code, then the more stringent requirements shall govern unless
agreed with COMPANY.
Welding & NDE shall be performing in accordance with the fabrication code, this specification, and the
applicable API RP 934-A, C or E.
E2-1.1.1 J-factor, K-factor and X-bar
a. The J-factor is calculated using the equations below:
J-factor = (Si+Mn) x (P+Sn) x 104
Where Si, Mn, P and Sn are in wt%
b. The X-bar factor is calculated using the equations below:
(10xP + 5xSb + 4xSn + As)
X–Bar =
100
Where P, Sb, Sn and As are in ppmw.
c. The K-factor is calculated using the equations below:
K-factor = + Bi + 0.03xSb
Where Pb, Bi and Sb are in ppmw. Pb
E2-2 Welding Consumable Requirements
E2-2.1 Material Requirements
The deposited weld metal shall match both the nominal chemical composition and mechanical properties
of the base material.
For 1¼ Cr-½Mo, 2¼Cr-1 Mo, 2¼Cr-1Mo-¼V and 3Cr- 1Mo, the weld material chemical composition, X-
bar and K-factor requirements shall be as given in Table E2.6 to minimize susceptibility to temper
embrittlement and RHC during fabrication. The chemical composition restriction shall apply to the heat
analysis.
Low hydrogen type welding consumables, including fluxes, shall have a maximum of 4 ml of diffusible
hydrogen for every 100 g of weld metal, H4 per AWS A4.3.They shall be baked, stored and used in
accordance with the consumable manufacturer’s instructions/ recommendations.
AGES-SP-07-007 Rev. No: 1
Page 66 of 89
All parties consent to this document being signed electronically -PT&CS/GP/INT/2022/5777

ADNOC Classification: Internal

Table E2.6 Chemical Composition Limits for Cr-Mo Steel Weld Consumables
Max. Element Limits (wt %)
|     |     |     |     |     |     | J-factor Max.  | X-bar Max.  | K-factor Max.  |
| --- | --- | --- | --- | --- | --- | -------------- | ----------- | -------------- |
Material
|     |           |              |         |     |     | Limits  | Limits  | Limits (ppm)  |
| --- | --------- | ------------ | ------- | --- | --- | ------- | ------- | ------------- |
|     |           | C  P         | S       | Cu  | Ni  |         |         |               |
|     | 1¼Cr-½Mo  | 0.15  0.010  | 0.007   |     |     |         |         |               |
|     |           | Note 1       | Note 2  |     |     |         |         |               |
2¼Cr-1Mo
|     | 2¼ Cr-1Mo  |     |     | 0.2  | 0.3  |     | 15  |     |
| --- | ---------- | --- | --- | ---- | ---- | --- | --- | --- |
/
|     |     | As per AWS specification  |     |     |     | 100  |     | 1.5 Note 3  |
| --- | --- | ------------------------- | --- | --- | --- | ---- | --- | ----------- |
3Cr-1Mo
2¼Cr-1Mo-
¼V
Notes:
1.   Phosphorous content in weld consumables for the welding of piping, pipe flanges and pipe fittings shall be a maximum of
0.012 wt%.
2.  Sulphur content in weld consumables for the welding of piping, pipe flanges and pipe fittings shall be a maximum of 0.012
wt%.
3.   Special requirement for SAW of 2¼Cr-1Mo-¼V: For each heat-of-wire / batch-of-flux combination, screening test for RHC
susceptibility shall be carried out as per Annex-B of API RP 934A. The acceptance criteria for wire-flux combination shall
be as follows;
i.  Average Reduction of Area (RoA) of the two specimens shall be 32 % min;
ii.  RoA of individual specimen shall be 29 % min.
| E2-3    | Mechanical Properties  |     |     |     |     |     |     |     |
| ------- | ---------------------- | --- | --- | --- | --- | --- | --- | --- |
| E2-3.1  | Tensile Properties     |     |     |     |     |     |     |     |
The tensile properties of the deposited weld shall meet the API RP 934-C, requirements for 1¼Cr-½Mo
and API RP 934-A, requirements for 2¼Cr-1Mo, 2¼Cr-1Mo-¼V and 3Cr-1Mo.
| E2-3.2  | Impact Properties  |     |     |     |     |     |     |     |
| ------- | ------------------ | --- | --- | --- | --- | --- | --- | --- |
a.  CVN impact testing shall be performed on each lot of electrodes, heat of filler wire, and combination
of flux and heat of wire used for welding for all 1¼Cr-½Mo steel welding consumables in accordance
with the API RP 934- C requirements.
b.  For 2¼Cr-1Mo, 2¼Cr-1Mo-¼V and 3Cr-1Mo steel welding consumables, impact testing shall be in
accordance to API RP 934-A.
| E2-3.3  | Step Cooling Tests  |     |     |     |     |     |     |     |
| ------- | ------------------- | --- | --- | --- | --- | --- | --- | --- |
In addition to the X-bar requirements, to determine the susceptibility to temper embrittlement of 2¼Cr-
1Mo, 2¼Cr- 1Mo-¼ and 3Cr-1Mo weld metals, each lot of electrode, heat of filler wire and each
combination of wire and flux shall be subject to step cooling tests in accordance with API 934-A.
| E2-3.4  | Material Certification  |     |     |     |     |     |     |     |
| ------- | ----------------------- | --- | --- | --- | --- | --- | --- | --- |
a.  A CMTR which contains all required chemical and mechanical test results including X-bar, K-factor
and step cooling testing (if applicable), shall be completed prior to the start of fabrication for all
welding consumables.
| AGES-SP-07-007  |     |     |     |     |     |     |     | Rev. No: 1   |
| --------------- | --- | --- | --- | --- | --- | --- | --- | ------------ |
Page 67 of 89
All parties consent to this document being signed electronically -PT&CS/GP/INT/2022/5777

ADNOC Classification: Internal
b. A minimum of EN 10204 3.1 certification is required for all welding consumables, the certification
shall include mechanical properties and chemical composition in conformance to the welding
consumable classification of ASME BPVC II-C. All such certification shall be original or red stamped
verified copies by CONTRACTOR approved inspectors.
E2-4 Welding, Heat Treatment And Production Testing
E2-4.1 General Welding Requirements
a. In addition to the general welding requirements identified in API RP 934-A and API RP 934-C and
this specification, all weld repair procedures shall be subject to COMPANY approval.
b. Location and dimensions of all weld repairs shall be documented.
c. The weld build-up for permanent attachments shall be made of the same material as the pressure
containing part.
d. All temporary attachments shall be removed and the base metal surface repaired/ dressed and
confirmed defect free by MT/PT, before the final post weld heat treatment.
E2-4.2 Welding Procedure Qualification
In additton to this appendix the the Welding Procedure Specification (WPS) shall be qualified in
accordance with this specification in accordance with Section B1 general, B2 or B3 as applicable. Impact
testing to be performed. Qualifiaction being based on ASME Section IX for conventional steels; and
ASME Section IX and ASME Section VIII, Division 2 or ASME Code Case 2151-1 for advanced steels
as applicable.
a. Material for procedure qualification tests shall be in accordance with the material specification, steel
making, chemical composition, heat treatment and mechanical property requirements of Section 6.1
of AGES-SP-07-005. The welding electrodes, wire and flux shall be the same type and brand as
those to be used in production.
b. CVN impact testing shall be performed on the weld metal and HAZ of the heat treated test plate in
the minimum and maximum PWHT'd condition for each welding procedure. The CVN impact values
shall meet the test temperature and acceptance requirements of Section 6.5.3 AGES-SP-07-005.
