Repository: cheung-ebuahmet/WISON

# Subcontract Knowledge Base (分包合同知识库)

此目录包含从 `D:\Wison\Subcon_Payments\` 下所有分包合同的二进制文件（.docx / .doc / .pdf）
自动转换而来的 Markdown 文本，供全文搜索使用。

## 转换统计

| 分包 | 文件数 | 失败 |
|------|--------|------|
| 10.1 CCECC Civil Pkg II | 221 | 3 |
| 10.2 TCC Civil Pkg I/III | 230 | 4 |
| 12.1 CCECC MEI Pkg I | 269 | 2 |
| 12.2 TCC MEI Pkg II | 104 | 0 |
| 08 Med. Svc. Agr | 1 | 1 |
| **总计** | **825** | **10** |

> 10 个失败文件均为扫描件/图片型 PDF（MarkItDown 和 pymupdf 均无法提取文本），
> 详见 `_conversion_report.txt`。

### 计量方法 (Measurement Method)
| 文件 | 路径 |
|------|------|
| Civil 计量说明（通用） | `10.1 .../01_General - Subcontractor Pricing Instructions_Rev.A.docx.md` |

File: _Ref/kb/subcon/10.2 TCC - Civil Pkg I_III/Contract/Part II Atchments/Attachment 4 - Quality Management/Quality Management Requirements/AGES-SP-07-007_Welding - NDE.pdf.md (part 5 of 6)
ADNOC Classification: Internal
c. Step cooling tests shall be performed on the weld metal and HAZ for each welding procedure and
process for 2¼Cr-1Mo, 2¼Cr-1Mo-¼V and 3Cr-1Mo as specified for the weld metal in API RP 934-
A.
d. All weld metal tensile tests shall be performed at the equipment design temperature for each welding
process (where the test specimens are heat treated to simulate maximum PWHT condition) and the
minimum acceptance values shall be 90 % of the values listed in ASME BPVC Section II-D, Table
U for 2¼Cr-1Mo, 2¼Cr-1Mo-¼V and 3Cr-1Mo. Additionally, an ambient temperature transverse
weld tensile test shall be performed on a weld joint of the heat-treated test plate in the maximum
PWHT condition which shall meet the ambient temperature properties specified for base metal of
the applicable code(s).
e. A Vickers hardness survey of the weld joint specimens shall be conducted on a macro-section. The
specimen shall be subjected to the minimum PWHT. The Vickers hardness readings shall not
exceed 235 Hv10 for conventional steels and 248 Hv10 for advanced steels. The Vickers hardness
survey shall be completed at a depth of 1.6 to 3 mm below the surface of each side and at ½T. The
AGES-SP-07-007 Rev. No: 1
Page 68 of 89
All parties consent to this document being signed electronically -PT&CS/GP/INT/2022/5777

ADNOC Classification: Internal
surveys shall include the base material, HAZ and the weld metal. See Figure E2.5 below for test
locations.
Figure E2.5 Hardness Survey of Weld Joint
E2-4.3 Preheat and Heat Treatments, Cutting and Welding Operations
a. The preheat and Dehydrogenation Heat Treatment (DHT) for 1¼Cr-½Mo shall be in accordance to
API RP 934- C requirements.
b. The preheat and heat treatments during welding of 2¼Cr-1Mo, 2¼Cr-1Mo-¼V and 3Cr- 1Mo shall
be in accordance of API RP 934-A requirements.
E2-4.3.1 Intermediate Stress Relief (ISR) Requirements
a. ISR shall be performed for advanced steels (2¼Cr-1Mo-¼V).
b. ISR shall also be performed for restrained joints of conventional steels (1¼Cr-½Mo, 2¼Cr-1Mo, 3Cr-
1Mo) with a shell or head thickness 150 mm (6 in) or greater. Restrained joints include nozzle welds,
head to shell welds and catalyst support rings fabricated with weld build-up.
c. ISR may be exempt for 1¼Cr-½Mo if approved by COMPANY, however DHT shall be performed in
1¼Cr-½Mo as per requirements mentioned in this section.
d. DHT may be used for conventional steel subject to COMPANY approval.
e. ISR soak time and metal temperature for advanced steels and conventional steels shall conform to
API RP 934- A and API RP 934-C as applicable.
E2-4.4 Production Testing
E2-4.4.1 Chemical Composition of Production Welds
The chemical composition requirement for weld deposits shall be in conformance to API RP 934- A for
2¼Cr- 1Mo, 2¼Cr-1Mo-¼V and 3Cr-1Mo and to API RP 934-C for 1¼Cr-½Mo.
E2-4.4.2 Hardness of Weld Deposit and Adjacent Base Metal
After final PWHT hardness testing shall be performed on each pressure retaining weld in conformance
to API 934-A (2¼Cr-1Mo, 2¼Cr-1Mo-¼V and 3Cr-1Mo), to API RP 934-C (1¼Cr-½Mo) requirements,
and COMPANY welding specification.
The hardness values shall not exceed:
i. 225 HBW or equivalent for conventional steels; and,
ii. 235 HBW or equivalent for advanced steels,
AGES-SP-07-007 Rev. No: 1
Page 69 of 89
All parties consent to this document being signed electronically -PT&CS/GP/INT/2022/5777

ADNOC Classification: Internal
Hardness tests shall be performed on each 3 m length of weld, or fraction thereof and one test per nozzle.
This testing shall be performed on the side exposed to the process environment when accessible. The
test locations shall include weld metal and base metals close to the fusion line on both sides - one result
consisting of three hardness measurements at each test location. This requirement does not apply to
weld overlays or welds that are covered with weld overlay on the side exposed to the process.
E2-4.4.3 Weld Metal Production Impact Tests
The weld metal production impact test shall be in conformance to API RP 934-A and API 934-C for the
respective steel grade material.
E2-4.5 Weld Overlay
E2-4.6 Qualification of Weld Overlay
a. The weld overlay process shall be qualified in accordance with ASME Section IX and Project welding
Specification, with the following additional requirements:
b. Welding Procedure Qualification Tests (WPQT) shall be made on plate or forging base material
meeting the requirements of this specification with a thickness not less than half thickness of the
vessel base metal or 50 mm, whichever is less;
c. The welding electrode, wire and flux used for the procedure qualification shall be of same type and
brand to be used in production;
d. The WPQT shall be qualified on a weld joint which has been subject to PWHT for the PWHT time
specified for the maximum thickness component of the equipment;
e. The ferrite content and chemical composition of the WPQT weld overlay shall be checked by
chemical analysis of samples taken at minimum thickness qualified in accordance with ASME
Section IX (T1) and at specified minimum weld overlay thickness (T2) as shown in Figure E2.6. The
ferrite content requirement shall be between 3FN and 10FN as calculated per the WRC Bulletin 519
1992 diagram. The chemical composition of the specified stainless steel shall meet the requirements
of ASME SFA5.4 / SFA-5.4M;
Figure E2.6 Weld Overlay Chemical Analysis
f. Weld overlay shall be tested for resistance to hydrogen induced disbondment as follows:
i. The hydrogen pressure and temperature used in the disbonding test shall be representative for
the production vessel;
AGES-SP-07-007 Rev. No: 1
Page 70 of 89
All parties consent to this document being signed electronically -PT&CS/GP/INT/2022/5777

ADNOC Classification: Internal
ii. Proposed testing conditions representing or exceeding the equivalent of actual maximum
operating service are indicated in Table 3 of API RP 934- A;
iii. Six domains of test conditions, depending on reactor wall thickness, pressure and temperature
are defined in Table 4 of API RP 934-A. The disbonding test shall be carried out as per
corresponding domain test condition;
iv. The acceptance criteria shall be meet area ranking A and distribution ranking 1 of ASTM G146;
v. Previous qualified hydrogen disbonding test results can be submitted if representative of the
proposed WPS, and process conditions are similar to the contract (relaxation of testing may be
considered if the domain falls into D, E, F for 2¼Cr-1Mo, 2¼Cr 1Mo ¼V and 3Cr-1Mo or for all
domains for 1¼Cr-½Mo);
vi. The test procedure and results shall be submitted for the Contractor’s and the COMPANY’S
review and authorization with the WPS and Procedure Qualification Records (PQR)s.
g. Hardness test shall meet the hardness acceptance values mentioned in E2-4.4.2.
E2-4.6.1 Preheat and Interpass Temperature During weld Overlay
The preheat and Interpass temperature during weld overlay shall be in conformance to API 934-A or API
RP 934-C. However, for 1¼Cr-½Mo, 2¼Cr-1Mo, 2¼Cr-1Mo-¼V and 3Cr-1Mo, no preheating is required
for the second or any subsequent layers if the deposit thickness for the first layer if weld overlay is at
least 2 mm.
E2-4.6.2 Production Testing of Weld Overlay
The chemical composition and Ferrite content of weld overlay shall be in checked in accordance to the
requirements of API RP 934-A for 2¼Cr-1Mo, 2¼Cr-1Mo-¼V and 3Cr-1Mo and API RP 934-C for 1¼Cr-
0.5Mo.
E2-4.6.3 Final Post Weld Heat Treatment (PWHT)
PWHT shall be performed in an enclosed furnace, whenever possible. When vessel size does not allow
PWHT in the furnace, PWHT may be performed locally or sectionally in the furnace according to ASME
Section VIII, Div. 2. It is not permitted to use ASME Section VIII, Div. 2, Alternative PWHT Requirements
for Lower PWHT Temperatures.
The PWHT temperature shall be strictly controlled so the temperature gradient is not harmful. The vessel
skin (including the insulated portion of the vessel outside the furnace) and furnace temperature shall be
measured and controlled by attached thermocouples and shall meet the requirements of API RP 934-A
for 2¼Cr-1Mo, 2¼Cr- 1Mo-¼V and 3Cr-1Mo and API RP 934-C for 1¼Cr-½Mo.
AGES-SP-07-007 Rev. No: 1
Page 71 of 89
All parties consent to this document being signed electronically -PT&CS/GP/INT/2022/5777

ADNOC Classification: Internal
Table E2.7 PWHT Holding Temperature and Time
Material PWHT Temperature (°C) Holding Time
1¼Cr-½Mo 675 ± 15 Note 1
2¼Cr-1Mo, 3Cr-1Mo 690 ± 14 Note 2
2¼Cr-1Mo-¼V 705 ± 14 8 hours minimum, Note 3
Notes:
1. In accordance with applicable code i.e. ASME BPVC Section VIII Div. 2, Table 6.10 or ASME BPVC Section VIII Div. 1,
Table UCS-56-3.
2. In accordance with applicable code i.e. ASME BPVC Section VIII Div. 2, Table 6.11.
3. The electrode manufacturers have developed their materials for thicker welds, and even with thinner welds, this longer
heat treatment is needed to meet toughness and tensile properties. In accordance with applicable codes, i.e. ASME BPVC,
Section VIII, Division 2 requirements table 6.11, Table UCS-56-4 must also be met if stricter.
Continuous time-temperature records of all PWHT operation shall be documented to meet the
requirements of ASME Section VIII, Div. 2.
For all heat treatments, a fully detailed heat treatment procedure shall be provided. Heat treatment shall
not commence until heat treatment procedures have been reviewed and approved by COMPANY. Heat
treatment procedures shall include support types, number and locations; thermocouple types, number,
method of attachment, locations and calibration method; heating and cooling methods, heating and
cooling rates and holding temperature, holding time and furnace atmosphere.
AGES-SP-07-007 Rev. No: 1
Page 72 of 89
All parties consent to this document being signed electronically -PT&CS/GP/INT/2022/5777

ADNOC Classification: Internal
E2-5 Non-Destructive Examinations
E2-5.1 General
a. Non-destructive Examination (NDE) personnel shall be qualified in accordance with ASNT SNT-TC-
1A Level 2. Personnel interpreting and reporting results shall also be qualified Level 3 to the same
practice.
b. For ASME VIII Div. 2 vessels, NDE personnel shall be qualified per Section VIII, Div. 2. NDE
procedures shall be submitted to COMPANY for approval prior to start of fabrication.
E2-5.2 Non-destructive Examination Prior to Fabrication
E2-5.2.1 Magnetic Particle Testing or Dye Penetrant Testing
a. The entire surface of all prepared welding edges shall be 100% Magnetic Particle Testing (MT), or
by Dye Penetrant Testing (PT). Examination shall be after finish machining but before welding.
b. Acceptance standard, as per fabrication code, no defects / indications.
E2-5.3 NDE During Fabrication
a. To prevent cooling down during fabrication, dry powder MT should be used.
b. MT shall be performed after completion of all welds excluding stainless steel overlay.
c. This shall include all pressure retaining base metal welds, weld build-up deposits, root passes and
attachment welds. MT shall also be performed after any gouging or grinding operation including
back gouging of root passes. MT shall be in accordance with ASME Section VIII, Division 2.
d. Temporary attachments shall be minimized. Areas where temporary attachments have been
removed shall be examined by MT or PT in accordance with ASME Section VIII, Division 2 as
applicable.
E2-5.4 NDE After Fabrication And Prior To Final PWHT
E2-5.4.1 Base Metal Welds Susceptible to RHC
a. Previous experience has shown that 2¼Cr-1Mo-V steel vessels fabricated using SAW process have
the tendency to suffer from RHC. The initial indicator prior to RHC involved many short, transverse
cracks in the weld deposits, and API RP 934-A Annex A provides detailed guidance on inspection
methods for the detection of transverse RHC.
b. Where applicable, pre-screening of the weld deposit shall be used and performed in accordance
with API RP 934-A. Non-pre-screened welds made with heats of flux / wire with unknown
performance as far as RHC susceptibility (i.e. they have not been tested per Annex B of API 934-A)
shall only be allowed with prior agreement from the COMPANY.
c. For SAW welds that are categorised as "pre-screened" for minimizing transverse RHC, as defined
in Annex A of API RP 934-A, UT may be performed after ISR, in lieu of UT after PWHT, if approved
by COMPANY. The NDE requirements for pre-screened and non-pre-screened SAW welds are
summarized below.
i. Non-Pre-Screened SAW welds – TOFD method UT in conformance to Annex A of API 934-A
shall be performed both after ISR and after final PWHT;
ii. Pre-Screened SAW welds – TOFD method UT in conformance to Annex A of API 934-A may
be performed after ISR, in which case TOFD method UT after final PWHT may be exempted
by COMPANY approval, if UT after ISR resulted no short transverse cracks.
AGES-SP-07-007 Rev. No: 1
Page 73 of 89
All parties consent to this document being signed electronically -PT&CS/GP/INT/2022/5777

ADNOC Classification: Internal
d. When performing the supplementary UT testing for detection of transverse RHC, the following
conditions shall apply:
e. All pressure retaining base metal welds (including nozzles) and vessel to support skirt welds shall
be fully examined for transverse RHC by UT Time-of-Flight Diffraction (ToFD) in accordance with
guidance in API RP 934-A Annex A and shall be undertaken in accordance with a COMPANY
approved NDE procedure;
f. To request a waiver of the inspection for RHC prior to final PWHT in lieu of after PWHT for pre-
screened SAW welds, the welding consumables MANUFACTURER / SUPPLIER shall provide
certification that all wire / flux combinations used in the manufacture of the vessel have negligible
susceptibility to RHC. See API RP-934-A Annex B for guidance regarding pre-screening welds for
susceptibility to RHC;
g. NDE shall be performed at least 24 hours after the welds have been intermediate PWHT’d and
cooled down to ambient temperature;
h. The ToFD examination shall be in accordance with ASME VIII, Division 2,
i. Acceptance criteria for the ToFD examination shall be in accordance with ASME Section VIII,
Division 2.
j. The ToFD operators performing the examination, data analysis, interpretation and evaluation shall
be qualified and certified in accordance with ASNT SNT-TC-1A and ASNT CP-189, Levels I and II;
k. The employer’s written practice for qualification and certification of ToFD personnel shall be subject
to the approval of the CONTRACTOR and COMPANY;
l. ToFD procedures shall be approved by an ASNT SNT-TC-1A Level III individual;
m. ToFD procedures shall be subject to the approval of the CONTRACTOR and COMPANY; The
examination shall be performed from the outer surface of the vessel;
n. The near outer surface of the welds and HAZ shall be examined using creep-wave probes that have
been calibrated on a 3 mm (1/8 in) diameter Side-drilled Hole (SDH) calibration block, located at a
depth of 3 mm (1/8 in) below the outer surface;
o. The probe-to-SDH distance shall be 10 mm (3/8 in);
p. Acceptance criteria of the creep-wave inspection shall be in accordance with ASME VIII Div. 1,
Appendix 12;
q. The creep-wave procedure shall be approved by a UT Level III individual; and,
r. The creep-wave procedure shall be subject to the approval of the CONTRACTOR and COMPANY.
E2-5.4.2 Base Metal Welds - General Requirements
The additional inspection associated with detecting transverse RHC occurring in SAW welds deposits
shall be completed in addition to the inspection requiring all pressure retaining groove / butt welds and
vessel-to-support skirt welds which shall be fully examined by Radiography Testing (RT) (or UT-subject
to COMPANY approval) before final PWHT.
a. RT shall be in accordance with ASME Section VIII, Division 2, Paragraph 7.5.3.
b. UT used in lieu of RT shall meet the requirements of ASME Section VIII, Division 2, Paragraph 7.5.5
and APPENDIX A2 of this Specification.
c. When UT is applied in lieu of RT, at least one of the UT probes shall irradiate the weld bevel
perpendicularly (within 5 degrees).
AGES-SP-07-007 Rev. No: 1
Page 74 of 89
All parties consent to this document being signed electronically -PT&CS/GP/INT/2022/5777

ADNOC Classification: Internal
E2-5.4.3 Weld Overlay
Spot UT shall be done in conformance to API 934-A or API RP 934-C requirements.
E2-5.5 NDE After Final PWHT
E2-5.5.1 Base Metal Welds
a. All pressure retaining base metal welds and vessel to support skirt welds shall be fully examined for
transverse RHC by UT ToFD in conformance to API RP 934-A Annex A and this appendix (unless
done after ISR and waiver has been approved by COMPANY. Additionally, all pressure retaining
nozzle welds shall be fully examined for transverse RHC by pulse-echo UT.
b. In addition to the RHC inspection, all pressure retaining groove / butt welds including nozzles and
vessel-to- support skirt welds shall be fully examined by UT after final PWHT in accordance with
ASME Section VIII, Division 2, Paragraph 7.5.4
c. All accessible welds shall be examined by MT. An Alternating Current (AC) yoke method shall be
used to prevent arc strikes. PT may be substituted for MT whenever MT is impractical.
d. Internal weld surfaces (grooves and fillets) on unclad or non-overlayed pressure retaining parts in
services shall receive 100 % MT inspection, where accessible.
e. NDE shall be performed at least 24 hours after the welds have been post weld heat treated and
cooled down to ambient temperature.
E2-5.5.2 Weld Overlay
a. Entire surfaces of austenitic stainless steel weld overlay (full surface coverage), and attachment
welds to the overlay, shall be examined by PT in accordance with ASME Section VIII, Division 2,
Paragraph 7.5.7.
b. Spot UT should be performed as described in E2-5.4.3.
c. For non-pre-screened steel, the API RP 934-A Annex A requirement apply for both prior and after
PWHT irrespective of ISR.
E2-5.5.3 Positive Material Identification
All materials specified in Table E2.6 shall be subject to 100% PMI. The PMI procedure shall be submitted
to COMPANY for approval in accordance with AGES-GL-13-002.
AGES-SP-07-007 Rev. No: 1
Page 75 of 89
All parties consent to this document being signed electronically -PT&CS/GP/INT/2022/5777

ADNOC Classification: Internal
E3 APPENDIX E3 – WELDING & NDE REQUIREMENTS FOR SEVERE SERVICE
E3-0 General
This appendix describes the welding and associated NDE controls required for severe service as
described in AGES-SP-07-003 and fall into the following categories:
a. Sour service / Wet H2S service;
b. Alkaline carbonate services;
c. Amine services with any concentration;
d. Caustic services with any concentration;
e. Ammonium bisulphide (NH4HS) with concentration > 2 wt%.
E3-1 General Requirements For Sour Service / Wet H2S Service
E3-1.1 Carbon Steel
E3-1.2 General Requirements
The following general requirements shall be applicable for the application of weldments in sour service /
wet H2S service:
a. “Carbon Steel” (CS) shall be interpreted as including micro-alloyed steels and low alloy steels for
the purpose of this Supplement;
The following formula shall be used to calculate the Carbon Equivalent (CE) (all values are wt%):
𝑀𝑀𝑛𝑛 %𝑁𝑁𝑁𝑁+%𝐶𝐶𝐶𝐶 %𝐶𝐶𝐶𝐶+%𝑀𝑀𝑀𝑀+%𝑉𝑉
𝐶𝐶𝐶𝐶 =%𝐶𝐶+% + +
E3-1.3 Clad Vessels and Equipment 6 15 5
Provided the CRA layer covers 100 % of the process-wetted surfaces so that no CS is exposed to the
environment, the requirements for CS used as the substrate for a metallurgically clad corrosion-resistant
alloy are as follows:
a. The substrate material shall comply with the hardness limitations in accordance with this
Supplement;
b. Weld Procedure Qualification Record (PQR), weld hardness limitations and testing shall be in
accordance with this specification. PWHT is required only:
iii. If required to meet the hardness requirements;
iv. To comply with Design Code requirements.
Equipment that has been PWHT according to Code after the CS fabrication does not require a further
PWHT after weld-overlay with 100 % coverage, dependant upon substrate material and subject to
COMPANY approval.
Where the CRA layer has partial coverage, and any part of the CS substrate material is exposed to the
sour environment, then substrate material shall comply with all requirements of this appendix as if it was
in direct exposure to the sour environment. PWHT is mandatory for welded vessels in this case.
AGES-SP-07-007 Rev. No: 1
Page 76 of 89
All parties consent to this document being signed electronically -PT&CS/GP/INT/2022/5777

ADNOC Classification: Internal
E3-1.4 Fabrication and Welding of Carbon and Low Alloy Steel
E3-1.4.1 General
This section applies to the fabrication of vessels and of piping systems both in the shop and on the plant.
The requirements also apply to welding of internal and external attachments to the pressure boundary
components. This section is NOT applicable to seam welding and manufacture of welded pipe.
The inside weld surfaces of pressure equipment such as vessels, exchangers, and compressor casings
fabricated from plates shall have the weld reinforcement ground smooth and as nearly flush as possible
to reduce stress risers, remove built-in notches, undercuts, etc. to facilitate NDE examination.
Stress raisers, such as welds overly reinforced with high crowns or with the tops of crowns ground flat
and having sharp edges or welds with rough bead profiles, shall be corrected. The remains of any
internal temporary attachments, line-up clamps, backing bars, or arc strikes shall be ground flush with
the base metal and inspected with MT / WFMT before preparation for shipment.
E3-1.4.2 Welding of Vessels and Piping Systems
This section applies to welding of CS pressure vessels, equipment, and process piping systems. Welding
consumables shall comply with International Standards, i.e. AWS / ASME SEC IIC / EN / ISO. Unless
specified otherwise in other project supplements, a minimum of EN 10204 3.1 certifications is required
for all welding consumables. The use of austenitic welding consumables to avoid PWHT is prohibited.
Socket welding shall not be permitted in sour service. The requirements of COMPANY welding
supplements and project appendix will be applicable in addition to the requirement of this Section.
E3-1.4.3 Acceptable Welding Processes
Pressure retaining welds and attachments to the pressure boundary components shall be made with the
following welding processes only:
a. Shielded Metal Arc Welding (SMAW)
No additional Requirements
b. Submerged Arc Welding (SAW)
Classification EH14 shall not be used. The name-brand flux and the name-brand wire combination
used for the welding procedure qualification shall be used for production welding. Active fluxes and
alloy adding fluxes, including fluxes that add manganese shall not be used. Only basic fluxes shall
be used.
c. Flux Cored Arc Welding (FCAW)
Refer to Table B1.1 for acceptable applications.
All welds shall be made with a shielding gas (gas-shielded FCAW) and the self-shielded FCAW
process shall not be used;
Electrodes larger than 1.2 mm diameter shall not be used;
Classifications EXXT-G and EXXT-GS shall not be used;
The following additional requirement shall be applicable:
i. FCAW shall only be used in the spray transfer mode;
ii. Shall not be used for butt or nozzle welds on the pressure boundary (may be used for internal
or external attachment welds onto the pressure boundary).
AGES-SP-07-007 Rev. No: 1
Page 77 of 89
All parties consent to this document being signed electronically -PT&CS/GP/INT/2022/5777

ADNOC Classification: Internal
d. Gas Tungsten Arc Welding
Classification ER70S-6 shall not be used for the GTAW process. ER70S-2 or ER70S-3 may be used.
E3-1.4.4 Welding Procedure Qualification Record (WPQR) General Requirements
a. Where repair welds may be performed in fabrication, both weld and weld repair procedures shall
be qualified separately.
b. Where applicable, SSC testing may be specified by COMPANY.
E3-1.4.4.1 Parent Materials
PQR and WPQR tests shall use a pipe with CEV not more than 0.01 point below the maximum
allowed in the linepipe order specification, or pipe with the maximum CEV delivered for the project.
E3-1.4.4.2 Macro Examinations and Hardness Survey
a. Two macro sections shall be taken from the completed joint. The specimens shall be polished,
etched, and examined under a magnification of 5X to ensure freedom from defects in
accordance with ASME Section IX or equivalent International Standard.
b. Following satisfactory macro examination, a Vickers hardness survey using a 10 Kg load (HV10)
shall be made on the macro specimens. The general procedure shall be in accordance with
ASTM E384 and NACE SP0472 for downstream and NACE MR0175 / ISO15156-2 for upstream
applications.
c. Survey layouts for weld repair qualifications and other weld geometries shall be carried out in
accordance with NACE MR0103 / ISO 17945 and NACE MR0175 / ISO 15156-2 as applicable.
d. Maximum Hardness; refer to AGES-SP-07-003 for maximum allowable hardnesses
e. Where SAW pipe is used, a separate hardness check shall include measurements at the
intersection of the seam weld and girth weld.
f. Alternative hardness limits are acceptable on a case by case basis, provided these are qualified
by SSC testing of weld procedures and are approved by COMPANY. SSC tests shall be
performed as part of PQR testing using cross- weld four-point specimens, Ref AGES-SP-07-
003, APPENDIX A2. Acceptable SSC test results are required. Where there is a difference in
essential variables and the Code requires separate PQR and WRPQ to be performed for the
welds to pipe bends or other pipeline components, then separate SSC tests are also required.
The same maximum hardness limits and SSC testing requirements apply as for the qualification
of pipe to pipe welds.
E3-1.4.4.3 Micro Examination
The microstructure of the base metal, HAZ, and weld deposit shall be examined at 100x
magnification. An untempered martensitic structure shall not be acceptable.
E3-1.4.4.4 Preheat and Interpass Temperature
a. The preheat used for PQR shall not be greater than that used for production welding.
b. The base metal and inter pass temperature of all welds shall be maintained at not less than the
minimum specified preheat temperature until the weld is completed. If the welding process is
terminated before completion of the weld, partially completed welds shall be examined with MT
and the preheat shall be re-established before restarting welding.
AGES-SP-07-007 Rev. No: 1
Page 78 of 89
All parties consent to this document being signed electronically -PT&CS/GP/INT/2022/5777

ADNOC Classification: Internal
c. Preheat and inter pass temperature shall be sufficient to achieve the specified hardness levels
in the weldments.
E3-1.4.4.5 Heat Input
The heat input for production welds based on hardness-tested PQRs shall be monitored and
controlled at a level not significantly less than that used for the PQR.
E3-1.4.4.6 Post Weld Heat Treatment
Where required, wherever possible, PWHT shall be performed in a furnace. Heating methods other
than furnace shall require approval by the COMPANY. Unless required by code, PWHT is not
required for CS equipment which is fully clad with CRA or the clad portion of CS equipment which
is partially clad CRA. Based on severe service, PWHT shall comply with the requirement of this
appendix in addition with any code requirements. PWHT requirement specific to upstream and
downstream segments are covered in the applicable sections of this supplement.
E3-1.4.5 Attachments
a. These requirements apply to welding of all temporary or permanent internal or external
attachments made to the pressure containing components.
b. All attachment welds shall be two passes minimum.
c. All internal / external attachments shall be welded to the main component using full penetration
welds unless approved otherwise by COMPANY.
d. Fillet welding can only be used where fillet welding is the only option e.g. saddles / doubler pads.
e. Pre-heat shall be calculated based on the base metal thickness and chemistry, according to the
ruling Specification or Code. Also, the base metal shall be preheated sufficiently to ensure that
the required preheat temperature has been achieved through the full material thickness. The
preheat temperature shall be measured on the side of the member to which the attachment weld
is to be made. The internal weld surfaces shall be made as smooth and as nearly flush as
possible to reduce stress risers, remove built-in notches, and to facilitate MT/ WFMT.
E3-1.4.5.1 Production Weld Testing
a. Production weld hardness testing is required for all weld types in sour service / wet H2S service,
no exemptions are permitted
b. Production welds hardness testing shall be performed using portable comparison testers in
accordance with ASTM A833 or equivalent. Hardness measuring devices for production weld
hardness testing shall comply with NACE MR0103 / ISO 17945, Annex B.
c. Where practical, hardness checks shall be made on the process-side. Otherwise, checks shall
be made on the opposite side.
d. Hardness checks shall be made on every weld repair.
e. Hardness checks shall include attachment welds and fillet welds where practical.
f. A test shall consist of three readings, and the mean value shall be the test result.
g. A reduced frequency of hardness checks is permitted for shop fabrications where PWHT is
achieved by furnace treatment, see Table E3.8.
AGES-SP-07-007 Rev. No: 1
Page 79 of 89
All parties consent to this document being signed electronically -PT&CS/GP/INT/2022/5777

ADNOC Classification: Internal

Table E3.8 Production Weld Hardness Testing Frequency Requirements
|     | Components  |     | Weld type  | Furnace PWHT                                                   | Field / Local PWHT  |     |
| --- | ----------- | --- | ---------- | -------------------------------------------------------------- | ------------------- | --- |
|     |             |     |            | Test each weld seam, minimum  Test each weld seam, minimum of  |                     |     |
Main seam welds  of 1 test per seam, and 1  1 test per seam, and 1 additional
|     |     |     |     | additional test every 3 m length  | test every 3 m length  |     |
| --- | --- | --- | --- | --------------------------------- | ---------------------- | --- |
Pressure vessels, other
pressure equipment, and
|     | tanks  | Nozzle or man-way weld  |     | 1 Test per nozzle  | Each weld  |     |
| --- | ------ | ----------------------- | --- | ------------------ | ---------- | --- |
1 Test per separate weld
|     |     | Attachment welds  |     |     | Each weld  |     |
| --- | --- | ----------------- | --- | --- | ---------- | --- |
procedure
5 % of welds, minimum 1 per
| Exchanger tubes  |     |     | -   |     | Each weld (Note 1)  |     |
| ---------------- | --- | --- | --- | --- | ------------------- | --- |
furnace batch
5 % of welds, minimum 1 per
| Piping, flanges, pipe fittings  |     |     | -   |     | Each weld  |     |
| ------------------------------- | --- | --- | --- | --- | ---------- | --- |
furnace batch
| Valve bodies & bonnets,  |               |               |     | 5 % of welds, minimum 1 per  |            |     |
| ------------------------ | ------------- | ------------- | --- | ---------------------------- | ---------- | --- |
|                          |               |               |     |                              | Each weld  |     |
|                          | pump casings  |               |     | furnace batch                |            |     |
| All components           |               | Weld repairs  |     | Each weld                    | Each weld  |     |
Notes
1.  Each weld is not applicable for tubesheet to tube field weld joints.
2.  The Party responsible for hardness testing (e.g. SUPPLIER or SUB-CONTRACTOR) shall advise the schedule of testing to
CONTRACTOR or COMPANY in reasonable time and allow CONTRACTOR or COMPANY representative to witness the
testing.
3.  The results of tests shall be included in the Databooks for equipment or process unit.
| E3-1.4.5.2  | Non-destructive Examination  |     |     |     |     |     |
| ----------- | ---------------------------- | --- | --- | --- | --- | --- |
a.  The coverage of NDE shall be as described in Table E3.9, unless stated otherwise, these apply
to all pressure containment welds. This includes butt, nozzle, and attachment welds, including
both sides of the attachment for internal fillet welds.
b.  Brushing, or grinding shall be performed to provide a suitable surface for MT / WFMT. Removal
of slag, spatter, arc strikes, and heat treatment oxides shall be completed prior to performing
NDE.
c.  TOFD examination shall be in accordance with ASME V and ASME BPVC code case 2235. For
welds whose configuration precludes radiography such as fillet welds or internal parts, UT
examination shall be done instead of radiography and the examination report shall be included
on the dossier. The acceptance criteria and aspects of NDE for piping and vessels shall be in
accordance with this specification and project Specification as applicable.

Table E3.9 NDE Coverage for Pressure Containment CS Welds
| AGES-SP-07-007  |     |     |     |     |     | Rev. No: 1   |
| --------------- | --- | --- | --- | --- | --- | ------------ |
Page 80 of 89
All parties consent to this document being signed electronically -PT&CS/GP/INT/2022/5777

ADNOC Classification: Internal
NDE Method
Item Wall Thickness (mm)
Visual WFMT RT / UT
100 %
≤ 50
Pressure Vessels and (Note 1, 2)
Equipment 100 % 100 %
> 50 100 %
(Note 1) (Note 1, 2, 3, 4)
100 %
Piping and Piping Systems All thicknesses
(Note 1, 2)
Notes:
1. Examined after final PWHT.
2. UT shall be used when RT is impractical.
3. Time of Flight Diffraction (TOFD) UT method shall be used.
4. To be performed both before and after final PWHT.
E3-1.4.6 Stainless Steels & Other CRA
E3-1.4.6.1 General
The manufacture, welding and the properties of Stainless Steel (SS) and Corrosion Resistant Alloys
(CRAs) shall comply with the requirements of NACE MR0175 / ISO 15156-3 or NACE MR0103 /
ISO 17945 (including all heat treatments and hardness limits) as applicable, with any modifications
and additional requirements in this Specification / Supplement. Specific requirements for upstream
and downstream services are given in the applicable sections of this supplement.
E3-1.4.6.2 Metallic Claddings
Corrosion resistant overlays shall be in compliance with NACE MR0175 / ISO 15156-3 requirements.
E3-1.4.6.3 Fabrication and Welding of Stainless Steels and Corrosion Resistant Alloys
E3-1.4.6.3.1 General
This section applies to the welding & NDE of vessels and of piping systems both in the shop and on
plant. The requirements also apply to welding of internal and external attachments to the pressure
boundary components.
The requirements regarding welding procedures, welding qualification, testing and weld properties
shall be applicable in accordance with NACE MR0175 / ISO 15156-3 or NACE MR0103 / ISO 17945
as applicable, in addition to the requirements of this specification that applies for the equipment or
piping.
E3-1.4.6.4 Welding Procedure Qualification
E3-1.4.6.4.1 General Requirements
a. The preheat used for PQR shall not be greater than that used for production welding.
b. Where repair welds may be performed in fabrication, both weld and weld repair procedures shall
be qualified separately.
c. Adequate shielding of the weld zone and back side using inert gas shall be achieved to prevent
surface oxidation.
AGES-SP-07-007 Rev. No: 1
Page 81 of 89
All parties consent to this document being signed electronically -PT&CS/GP/INT/2022/5777

ADNOC Classification: Internal
E3-1.4.6.4.2 Visual Examinations
Welds shall be visually examined to check for the presence of oxidation on all surfaces. Excessive
discolouration and any blackening shall be removed by pickling and passivating treatments.
E3-1.4.6.4.3 Macro Examinations and Hardness Survey
Two macro sections shall be taken from the completed joint. The specimens shall be polished,
etched, and examined under a magnification of 5X to ensure freedom from defects in accordance
with ASME Section IX or equivalent International Standard. Following satisfactory macro
examination, a Vickers hardness survey using a 10 Kg load (HV10) shall be made on the macro
specimens. The general procedure shall be in accordance with ASTM E384 and NACE SP0472.
Survey layouts for weld repair qualifications and other weld geometries shall follow the same
principles according to NACE MR0103 / ISO 17945 and NACE MR0175 / ISO 15156-2 as applicable.
• Maximum Hardness – for acceptance criteria refer to AGES-SP-07-003.
E3-1.4.6.4.4 Micro Examination
The microstructure of the base metal, HAZ, and weld deposit shall be examined at x 100
magnification. The ferrite content of austenitic and super–austenitic SS welds shall be 3-10 (ferrite
number). For SDSS and DSS, the parent and weld metal ferrite / austenite balance shall be
measured metallographically. The ferrite content in weld metal shall be 35-65 %. There shall be no
evidence of sigma phase or other intermetallics in any part of the base metal, heat affected zone or
weld deposit.
E3-1.4.6.5 Post Weld Heat Treatment
ASS, SDSS / DSS and nickel-based alloys shall not be subject to PWHT without COMPANY
approval.
E3-1.4.6.6 Attachments
These requirements apply to welding of all temporary or permanent internal or external attachments
made to the pressure containing components. All attachment welds shall be two passes minimum.
All internal / external attachments shall be welded to the main component using full penetration
welds unless approved otherwise by COMPANY. Fillet welding can only be used where fillet welding
is the only option e.g. saddles / doubler pads. Pre-heat shall be calculated based on the base metal
thickness and chemistry, according to the ruling Specification or Code. Also, the base metal shall
be preheated sufficiently to ensure that the required preheat temperature has been achieved through
the full material thickness. The preheat temperature shall be measured on the side of the member
to which the attachment weld is to be made.
Adequate back-purging shall be achieved in order to prevent oxidation of the surface of the metal in
contact with the process environment. The internal weld surfaces shall be made as smooth and as
nearly flush as possible to reduce stress risers, remove built-in notches, and to facilitate NDE.
AGES-SP-07-007 Rev. No: 1
Page 82 of 89
All parties consent to this document being signed electronically -PT&CS/GP/INT/2022/5777

ADNOC Classification: Internal
E3-1.4.6.7 Production Weld Testing PMI
100 % PMI of welds is required for all production welds in SS and nickel-based alloys. Ferrite Testing
Ferrite Testing (by ferrite-scope or equivalent instrument or ASTM E562) is required for all austenitic,
super- austenitic, duplex or super duplex SS welds. Measurement calibration shall be applicable
according to AWS A4.2M / A4.2. One test shall be made per weld. If that test is out of range or
invalid, three tests shall be made, and the mean value shall be the definitive value. The ferrite
content of austenitic and super–austenitic SS welds shall be 3-10 (ferrite number). The ferrite
content of duplex or super duplex weld metal shall be 35%- 65 %.
E3-1.4.6.8 Hardness Testing
Hardness testing shall be carried out in accordance with AGES-SP-07-003.
E3-1.4.6.9 Non-destructive Examination
The coverage of NDE shall be as described in Table E3.10 below. Unless stated otherwise, these
apply to all pressure containment SS and CRA welds, including CS + SS / CRA clad items. This
includes butt, nozzle, and attachment welds, including both sides of the attachment for internal fillet
welds. Removal of slag, spatter, arc strikes, and heat treatment oxides are required.
Table E3.10 NDE Coverage for Pressure Containment SS / CRA Welds
NDE Method
