Repository: cheung-ebuahmet/WISON

# Subcontract Knowledge Base (分包合同知识库)

此目录包含从 `D:\Wison\Subcon_Payments\` 下所有分包合同的二进制文件（.docx / .doc / .pdf）
自动转换而来的 Markdown 文本，供全文搜索使用。

## 转换统计

| 分包 | 文件数 | 失败 |
|------|--------|------|
| 10.1 CCECC Civil Pkg II | 221 | 3 |
| 10.2 TCC Civil Pkg I/III | 230 | 4 |
| 12.1 CCECC MEI Pkg I | 269 | 2 |
| 12.2 TCC MEI Pkg II | 104 | 0 |
| 08 Med. Svc. Agr | 1 | 1 |
| **总计** | **825** | **10** |

> 10 个失败文件均为扫描件/图片型 PDF（MarkItDown 和 pymupdf 均无法提取文本），
> 详见 `_conversion_report.txt`。

### 计量方法 (Measurement Method)
| 文件 | 路径 |
|------|------|
| Civil 计量说明（通用） | `10.1 .../01_General - Subcontractor Pricing Instructions_Rev.A.docx.md` |

File: _Ref/kb/subcon/10.2 TCC - Civil Pkg I_III/Contract/Part II Atchments/Attachment 4 - Quality Management/Quality Management Requirements/AGES-SP-07-007_Welding - NDE.pdf.md (part 6 of 6)
ADNOC Classification: Internal
Item Wall Thickness (mm)
Dye-penetrant Testing
Visual RT / UT
(PT)
100 % (Note
Pressure ≤ 50 1, 2)
Vessels and
100 % (Note
Equipment > 50 100 % Note
100 % 1, 2, 3,4)
1
Piping and
All 100 % (Note
Piping
thicknesses 1, 2)
Systems
Notes:
1. Examined after final PWHT.
2. UT shall be used when RT is impractical.
3. Time of flight diffraction (TOFD) UT method shall be used.
4. To be performed both before and after final PWHT.
TOFD examination shall be in accordance with ASME V and ASME BPVC code case 2235. For
welds whose configuration precludes radiography such as fillet welds or internal parts, UT
examination shall be done instead of radiography and the examination report shall be included on
the dossier. The acceptance criteria and aspects of NDE for piping and vessels shall be in
accordance with this specification and project specification as applicable.
AGES-SP-07-007 Rev. No: 1
Page 83 of 89
All parties consent to this document being signed electronically -PT&CS/GP/INT/2022/5777

ADNOC Classification: Internal
E3-1.5 Requirements For Sour Service / Wet H2S Service In Upstream Oil And Gas Processing
E3-1.5.1 General
For upstream oil and gas production facilities, all materials in sour service / wet H2S service (pH2S>0.05
psi) shall comply with the requirements of NACE MR0175 / ISO15156-2 as modified and supplemented
by the applicable sections of this Specification.
E3-1.5.2 Fabrication and Welding
a. Set-on nozzles shall not be permitted in sour service / wet H2S service unless approved otherwise
by COMPANY.
b. For upstream oil and gas applications, the nickel content of the weld metal in contact with sour
environments shall not normally exceed 1.0 % unless subject to successful SSC testing and
approved by COMPANY.
c. SSC testing to be included for PQR for welding of pressure vessel equipment and piping.
E3-1.5.2.1 Pressure Vessels and Equipment
PWHT is mandatory for all thickness. Process Piping and Pipe Fittings
In a sour service / wet H2S service environment, PWHT is mandatory for the following cases:
a. Double sided welding;
b. Internal weld repair;
c. Internal weld build-up for dissimilar thickness joints to overcome misalignment.
PWHT and its application shall be in accordance with the the applicable fabrication code for any
service not listed above. Other process conditions may also require PWHT, as determined during
the project design.
E3-1.5.2.2 Atmospheric storage tanks
PWHT of the walls, base, or roof is not required for sour service / wet H2S service provided an
acceptable hardness is achieved in PQR tests.
AGES-SP-07-007 Rev. No: 1
Page 84 of 89
All parties consent to this document being signed electronically -PT&CS/GP/INT/2022/5777

ADNOC Classification: Internal
E3-1.6 Requirements For Severe Service In Downstream Refinery
The category and severity as applicable shall be determined in accordance with AGES-SP-07-003.
E3-1.6.1 Requirements For Carbon Steel
E3-1.6.1.1 General Requirements
All CS process equipment and piping operating in downstream applications that are exposed to a
sour service / wet H2S service environment, shall be designed and fabricated in accordance with
the requirements of NACE MR0103 / ISO 17945 as modified and supplemented by the applicable
sections of this Supplement.
E3-1.6.1.2 Fabrication and Welding of Carbon and Low Alloy Steels
a. Stiffening rings and tray support rings shall be attached with full penetration welds.
b. Set-on nozzles shall not be permitted in “MODERATE” or “HIGH” severity SSC or HIC / SOHIC
services unless approved otherwise by COMPANY.
E3-1.6.1.3 Welding Consumables
Requirement of 1% Ni restriction is not applicable for downstream refinery applications.
E3-1.6.2 Production Weld Testing
A reduced frequency of hardness checks is permitted for shop fabrications similar to Table E3.8 for
"LOW" and "MODERATE" severe services subject to COMPANY approval. The Party responsible for
hardness testing (e.g. SUPPLIER or SUB-CONTRACTOR) shall advise the schedule of testing to
CONTRACTOR or COMPANY in reasonable time and allow CONTRACTOR or COMPANY
representative to witness the testing. The results of tests shall be included in the Databooks for
equipment or process unit.
E3-1.6.3 PWHT
E3-1.6.3.1 Pressure Vessels and Equipment
Equipment in all severity service process environments (Table 8.1 and Table 8.2 of AGES-SP-07-
003) shall be PWHT’d. The PWHT temperature shall be 620 °C minimum and hold time shall be in
accordance with ASME VIII Boiler and Pressure Vessel Code, except where regardless of the
thickness of the base metal, a one-hour minimum hold time shall be specified to ensure complete
heat treatment. The heating band requirement (i.e. not placed completely in the furnace) shall be as
per NACE SP0472.
E3-1.6.3.2 Process Piping and Pipe Fittings
In a sour service / wet H2S service environment, PWHT is mandatory for the following cases:
• Double sided welding;
• Internal weld repair;
• Internal weld build-up for dissimilar thickness joints to overcome misalignment.
a. The applicable industry specs must be followed for PWHT requirement for any service not listed
above.
AGES-SP-07-007 Rev. No: 1
Page 85 of 89
All parties consent to this document being signed electronically -PT&CS/GP/INT/2022/5777

ADNOC Classification: Internal
b. Other process conditions may also require PWHT, as determined during the project design.
c. Code exemptions for PWHT are not permitted if PWHT is specified for process conditions.
d. All piping weldments in “HIGH” severity service (Table 8.1 and Table 8.2 of AGES-SP-07-003) or
with design pressure above 64 kg / cm2 shall be post-weld heat treated. The PWHT procedure shall
consist of heating weldments to 620 °C for a hold time of one hour for each 25 mm, or fraction
thereof, of metal thickness with a minimum hold time of one hour. The heating band requirement
piping shall be as per NACE SP0472 (Appendix D requirements are mandatory).
e. All piping components in “LOW” and “MODERATE” severity service (Table 8.1 and Table 8.2 of
AGES-SP-07-003) shall be PWHT’d with the following exceptions:
• Weld thickness is more than 5mm and ≤ 19 mm;
• Weld is not double sided;
• Hardness values are in conformance to the requirement of NACE MR0103 / NACE
SP0472;
• Weldment is multi-pass welds;
• PWHT is not specified by design code;
PWHT is mandatory:
• If not meeting any of the above requirements from a to e; However since PWHT is an
essential welding variable, a qualified weld procedure based on PWHT shall be required
to approved by COMPANY;
• Where production hardness values are not met; or where,
• PWHT is specified by Licensor.
E3-1.6.3.3 Atmospheric storage tanks
PWHT of the walls, base, or roof is not required for sour service / wet H2S service provided an
acceptable hardness is achieved in PQR tests.
E3-2 Alkaline Carbonate Service
Refer to AGES-SP-07-003 for extended details on classification, and related controls for this service
condition.
All equipment and piping in “MODERATE” and “HIGH” severity categories of ACSCC service shall be
post-weld heat treated. The PWHT procedure shall consist of heating weldments to 649 °C to 663 °C for
a hold time of one hour for each 25 mm, or fraction thereof, of metal thickness with a minimum hold time
of one hour. Heat treatment requirements apply to construction and repair welds as well as internal and
external attachment welds. The heating band requirement (i.e. not placed completely in the furnace) for
equipment and piping shall be as per NACE SP0472 (Appendix D requirements are mandatory). All
equipment and piping in “LOW” severity category of ACSCC service may be post-weld heat treated, for
higher tensile strength material or if specified by code or COMPANY.
AGES-SP-07-007 Rev. No: 1
Page 86 of 89
All parties consent to this document being signed electronically -PT&CS/GP/INT/2022/5777

ADNOC Classification: Internal
E3-3 Amine Service
Refer to AGES-SP-07-003 for extended details on classification, and related controls for this service
condition.
All equipment and piping in amine service shall be post-weld heat treated regardless of diameter or wall
thickness and in accordance with API RP 945 and NACE SP0472. The PWHT procedure shall consist
of heating weldments to 635±15 °C for a hold time of one hour for each 25 mm, or fraction thereof, of
metal thickness with a minimum hold time of one hour. This applies also to repair welds and to internal
and external attachment welds. The heating band requirement (i.e. not placed completely in the furnace)
for equipment and piping shall be as per NACE SP0472 (Appendix D requirements are mandatory).
E3-4 Caustic Service
Refer to AGES-SP-07-003 for extended details on classification, and related controls for this service
condition.
All equipment and piping in caustic service shall be PWHT’d in accordance with API 571 / NACE SP0403.
The PWHT procedure shall consist of heating weldments to 635±15 °C for CS and low alloy for a hold
time of one hour for each 25 mm, or fraction thereof, of metal thickness with a minimum hold time of one
hour. The same requirement applies to repair welds and to internal and external attachment welds. The
heating band requirement for piping shall be as per NACE SP0403.
E3-5 Ammonium bisulphide (NH4HS) with concentration > 2 wt%
Refer to AGES-SP-07-003 for extended details on classification, and related controls for this service
condition.
E3-5.1 General
There are currently no additional controls identified in AGES-SP-07-003.
E3-6 Testing
E4-5.3.1 Mechanical Testing of Weld Metal
E3-6.1.1.1 Production Impact Test Plates
a. PQR and production Charpy V-Notch impact tests shall be performed when required by the
product specification.
b. Impact testing details for welds, both during procedure qualification and during production shall
be per the ASME Code. Impact test shall be carried out at temperature 10 °C colder than
Minimum Design Metal Temperature (MDMT).
E3-6.1.1.2 Production Hardness Testing
a. Hardness tests shall be performed where specified within this specification.
b. Procedures and test methods used for hardness testing shall be in accordance with ASTM E384.
Hardness measuring devices for production weld hardness testing shall comply with NACE
MR0103 / ISO 17945, Annex B.
c. Procedures and test methods used for portable hardness testing shall be in accordance with
ASTM A833, ASTM A1038, ASTM E110 or equivalent subject to Company prior approval.
AGES-SP-07-007 Rev. No: 1
Page 87 of 89
All parties consent to this document being signed electronically -PT&CS/GP/INT/2022/5777

ADNOC Classification: Internal
d. The following requirements for hardness testing shall apply:
i. ASTM A833 supplementary requirement S1 shall be applied - the hardness test shall consist
of three hardness readings. The average of these three readings shall be reported as the
test result;
ii. Hardness tests shall be performed on the side exposed to the process fluid when possible;
iii. Hardness testing results shall be expressed in Brinell numbers. The hardness report shall
indicate actual hardness reading for the test method used plus Brinell conversion. The use
of methods other than portable Brinell tester require CONTRACTOR approval. Conversion
shall be in accordance with ASTM E140;
iv. Hardness tests shall be performed after PWHT when PWHT is required;
v. The hardness test report shall also include the details of the personnel conducting hardness
tests and last calibration date.
vi. The CONTRACTOR representative(s) may witness the performance of production hardness
testing. The documented test results shall be submitted to the CONTRACTOR when
requested.
vii. For downstream refinery applications, all pressure-retaining welds that fall within the scope
of NACE SP0472 shall be hardness tested after final PWHT. Weld metal hardness shall not
exceed 200 HBW. Unless exempted by NACE SP0472, the SUPPLIER shall perform Brinell
hardness tests on every 3m of main seam weld, but not less than one set of readings for
each main seam. One Brinell hardness reading shall be taken on each nozzle weld, manway
weld and piping buttweld. When access is available, tests shall be performed on the process
contacted side of the weld.
viii. Hardness test results and locations shall be recorded.
E3-6.1.1.3 Weld Procedure Qualification Hardness Testing
Each PQR shall include a macro section and Vickers hardness readings - indicated as per NACE
SP0472 with minimum 3 hardness measurement indentations in each area of the HAZ and in each
of the weld metal base metal. Testing shall be in accordance with ASTM E92.
E3-6.1.2 Non-destructive Examination
E3-6.1.2.1 Ultrasonic and Radiographic Testing
a. Both methods of either UT or RT, and the associated acceptance criteria, shall be in accordance
with the specified code and performed in accordance with the written procedures.
b. All weld seams require 100 % UT, to be performed by the method as specified within this
specification.
c. If equipment contains any components requiring impact testing, then all butt welds on that
equipment shall be 100% RT inspected.
d. UT shall be used where the component geometry makes RT impractical for use.
e. All tie-in welds shall be radiographed in accordance with the relevant project specifications.
AGES-SP-07-007 Rev. No: 1
Page 88 of 89
All parties consent to this document being signed electronically -PT&CS/GP/INT/2022/5777

ADNOC Classification: Internal
E3-6.1.2.2 Penetrant Testing
a. All equipment welds shall be designed and fabricated to permit examination by a method of
penetrative or particle testing. For CS items and components, the method shall be WFMT, and
for SS and CRA materials this shall be PT.
b. 100 % of welds shall be WFMT / PT examined after PWHT. Testing shall be limited to internal
(process contacted) weld surfaces on the pressure boundary. This includes butt, nozzle and
attachment welds, including both sides of the attachment for internal fillet welds. Testing shall
be in accordance with project welding and NDE Specification and the following requirements,
unless otherwise authorized by the CONTRACTOR and the COMPANY:
c. Brushing or grinding) shall be performed to provide a suitable surface for WFMT. Removal of
slag, spatter, arc strikes, and heat treatment oxides shall be completed prior to performing NDE;
d. WFMT shall be performed after PWHT;
e. The AC magnetic yoke method shall be used when WFMT is specified after PWHT;
f. Typical “non-relevant” surface discontinuities such as scratches, undercut, sharp angled
contours, cold lap or porosity shall be thoroughly investigated by the examiner to ensure their
acceptability.
g. UT shall be used in lieu of WFMT with the prior approval from the Contractor if there is no access
to the internal weld surfaces.
AGES-SP-07-007 Rev. No: 1
Page 89 of 89
All parties consent to this document being signed electronically -PT&CS/GP/INT/2022/5777
